Repository: BenjaminMD/m

File: 1r/FelixStinkt.csv (part 1 of 9)
,file_name,rw,delta4_Al2O3_a,delta4_Al2O3_delta2,delta4_Al2O3_psize,delta4_Al2O3_scale,NiO_Ni0_Biso,NiO_O1_Biso,NiO_a,NiO_delta2,NiO_psize,NiO_scale,Ni_Ni0_Biso,Ni_a,Ni_delta2,Ni_psize,Ni_scale,mtime,dt,t / s,T_avg / °C,time,H,He,N2,CH4,H2O,CO,O2,CO2
0,azint_UC1_Al2O3_2_0019_scan0002_pilatus_rm_NiO,0.83380492,12.3397157,2.98972807,10.0418184,0.359701415,,,,,,,0.36376911,3.54320465,2.95700416,10.0342991,0.190359952,,2022-01-23 09:29:15,36124.0,425.05,2022-01-23 09:29:15.660000000,1.49953e-08,6.65155e-06,9.63467e-10,4.05854e-11,1.20223e-07,7.75022e-08,1.92044e-09,6.83875e-07
1,azint_UC1_Al2O3_2_0012_scan0019_pilatus_rm_NiO,0.25967002,12.3743079,2.63871804,66.8235696,0.319496352,,,,,,,1.21384711,3.5524921,3.00782325,49.8275497,0.189564678,,2022-01-22 23:27:42,31.0,37.61,,,,,,,,,
2,azint_UC1_Al2O3_2_0025_scan0023_pilatus_rm_NiO,0.25010042,12.3706401,2.13796233,65.9379926,0.299982622,,,,,,,1.12307445,3.55073412,3.04681809,50.9186805,0.171314187,,2022-01-23 05:10:35,20604.0,425.07,2022-01-23 05:10:27.584000000,6.32693e-09,6.64679e-06,1.59906e-09,2.99481e-11,1.35619e-08,7.84871e-08,6.6326e-10,7.00184e-07
3,azint_UC1_Al2O3_2_0020_scan0003_pilatus_rm_NiO,0.24751172,12.346089,2.59133354,65.4020028,0.327352078,,,,,,,1.09732927,3.54898776,3.0085497,50.1668794,0.187320037,,2022-01-23 03:10:03,13372.0,424.98,2022-01-23 03:10:32.281999872,1.5833e-08,6.97305e-06,1.93156e-09,4.70424e-11,3.44051e-07,8.17388e-08,4.45617e-09,7.34257e-07
4,azint_UC1_Al2O3_2_0004_scan0004_pilatus_rm_NiO,0.27900613,12.3646381,2.70571619,62.9701198,0.310985783,,,,,,,1.24987696,3.55041628,3.13898838,40.9075174,0.199078418,,2022-01-23 05:24:29,21438.0,425.0,2022-01-23 05:24:48.064000000,5.78116e-06,1.29721e-07,1.63825e-06,2.98839e-07,5.51681e-07,1.55618e-06,2.93664e-07,3.56976e-07
5,azint_UC1_Al2O3_2_0002_scan0185_pilatus_rm_NiO,0.80410927,12.3212167,2.95179013,10.0196534,0.30542331,,,,,,,0.292896145,3.54103498,2.97696961,10.0142317,0.163630174,,2022-01-23 03:51:26,15855.0,425.07,2022-01-23 03:51:28.095000064,6.79643e-08,8.36486e-06,4.18264e-09,7.4327e-11,4.77875e-07,1.2214e-07,5.8548e-09,8.34079e-07
6,azint_UC1_Al2O3_2_0016_scan0001_pilatus_rm_NiO,0.24903165,12.3664379,2.6115136,67.4073646,0.32111025,,,,,,,1.11349334,3.54916798,2.93366745,49.9135173,0.192871953,,2022-01-23 08:17:19,31808.0,424.92,2022-01-23 08:17:39.848000000,4.46473e-09,5.76199e-06,1.30806e-09,2.8531e-11,1.02704e-08,7.00151e-08,6.34773e-10,6.11597e-07
7,azint_UC1_Al2O3_2_0005_scan0052_pilatus_rm_NiO,0.26949593,12.3373074,2.75142218,65.004666,0.314979717,,,,,,,1.2130291,3.55143075,2.97152569,44.7166409,0.198446332,,2022-01-23 04:07:32,16821.0,425.01,2022-01-23 04:07:55.348999936,8.1323e-09,6.80512e-06,1.88601e-09,3.1846e-11,1.69742e-08,8.12965e-08,6.83699e-10,7.00184e-07
8,azint_UC1_Al2O3_2_0012_scan0014_pilatus_rm_NiO,0.2588607,12.360931,2.65232204,64.8787036,0.322966096,,,,,,,1.21325806,3.55231496,2.93359138,49.414745,0.191525611,,2022-01-23 03:44:13,15422.0,424.99,2022-01-23 03:44:38.158000128,5.62541e-06,2.39309e-08,1.73343e-06,2.97743e-07,3.89102e-07,1.61185e-06,3.21694e-07,3.42003e-07
9,azint_UC1_Al2O3_2_0002_scan0120_pilatus_rm_NiO,0.30804789,12.349987,2.87083817,58.818129,0.29191082,,,,,,,1.28595527,3.5462462,3.22934573,33.8656684,0.194097386,,2022-01-23 09:12:07,35096.0,425.01,2022-01-23 09:12:05.980000000,6.83184e-08,4.59101e-06,2.68406e-09,8.81362e-11,2.09689e-06,6.69119e-08,2.72962e-08,5.18302e-07
10,azint_UC1_Al2O3_2_0002_scan0188_pilatus_rm_NiO,0.66662527,12.3728247,2.93153517,21.0232813,0.276278477,,,,,,,0.432840621,3.54441179,2.96184019,11.4810196,0.185073647,,2022-01-23 09:17:50,35439.0,425.01,2022-01-23 09:17:24.188000000,2.89516e-08,7.36657e-06,2.17896e-09,5.16235e-11,4.26141e-07,8.95903e-08,6.19947e-09,7.54893e-07
11,azint_UC1_Al2O3_2_0005_scan0031_pilatus_rm_NiO,0.26746407,12.339566,2.64850959,63.9772393,0.31788052,,,,,,,1.21556594,3.55150661,3.06292848,44.5989229,0.197009757,,2022-01-23 07:50:14,30183.0,425.05,2022-01-23 07:50:07.288000000,1.11165e-07,5.93806e-06,3.43506e-09,1.25273e-10,1.21239e-06,1.08011e-07,1.57424e-08,7.38979e-07
12,azint_UC1_Al2O3_2_0024_scan0016_pilatus_rm_NiO,0.24596164,12.3691693,2.50593408,67.1149994,0.325071991,,,,,,,1.10681573,3.54913305,2.90188028,50.0627326,0.188382936,,2022-01-23 05:01:15,20044.0,425.01,2022-01-23 05:01:12.580000000,1.86585e-08,7.66414e-06,2.21165e-09,3.87407e-11,2.98611e-08,9.1426e-08,1.01781e-09,7.46736e-07
13,azint_UC1_Al2O3_2_0002_scan0064_pilatus_rm_Ni_NiO,0.45855537,12.1590355,2.1359016,51.6720703,0.311354662,,,,,,,,,,,,,2022-01-23 04:34:24,18433.0,424.88,2022-01-23 04:34:38.268000000,5.73841e-06,4.28768e-08,1.73558e-06,2.99497e-07,3.84756e-07,1.62785e-06,3.15515e-07,6.2419e-07
14,azint_UC1_Al2O3_2_0009_scan0003_pilatus_rm_NiO,0.84008774,12.3327373,2.96796552,10.0266155,0.33684855,,,,,,,0.287684686,3.53794819,2.97864781,10.0167082,0.153738949,,2022-01-23 03:26:03,14332.0,425.02,2022-01-23 03:26:00.001999872,5.66661e-06,1.09281e-07,1.65617e-06,2.93202e-07,4.70636e-07,1.55362e-06,2.99843e-07,3.45304e-07
15,azint_UC1_Al2O3_2_0003_scan0043_pilatus_rm_NiO,0.8137627,12.3295319,2.97576308,10.0316112,0.331065904,,,,,,,0.363535136,3.54469074,2.9605286,10.0266385,0.192940154,,2022-01-23 03:32:47,14736.0,424.96,2022-01-23 03:32:34.537999872,5.6697e-06,5.19668e-08,1.68742e-06,2.97586e-07,4.47625e-07,1.58753e-06,3.12242e-07,3.44767e-07
16,azint_UC1_Al2O3_2_0005_scan0039_pilatus_rm_,0.27033009,12.1565887,2.3849755,60.4368396,0.315997855,0.02,0.02,4.31799885,3.0,0.0909816763,0.115945552,1.22308374,3.55209054,3.07742686,44.277323,0.1974929,,2022-01-23 04:57:36,19825.0,425.07,2022-01-23 04:57:43.633999872,3.38673e-08,7.7025e-06,2.87472e-09,5.44703e-11,3.71804e-07,9.9821e-08,4.79395e-09,7.90886e-07
17,azint_UC1_Al2O3_2_0007_scan0038_pilatus_rm_NiO,0.2689342,12.3686667,2.73320414,65.2930043,0.316406547,,,,,,,1.21671385,3.55204338,3.01703885,46.4209095,0.195861048,,2022-01-23 08:38:05,33054.0,424.98,2022-01-23 08:37:38.348000000,7.40575e-08,7.612e-06,4.94499e-09,9.33722e-11,5.36816e-07,1.14012e-07,8.11555e-09,8.24007e-07
18,azint_UC1_Al2O3_2_0014_scan0005_pilatus_rm_NiO,0.252256,12.3683562,2.59033114,67.5316222,0.321212057,,,,,,,1.11570965,3.54971524,2.87672774,50.0276219,0.19614501,,2022-01-23 08:07:58,31247.0,425.04,2022-01-23 08:07:22.428000000,1.87074e-08,7.13146e-06,2.4716e-09,4.61279e-11,2.88354e-07,8.42276e-08,1.28349e-09,7.51536e-07
19,azint_UC1_Al2O3_2_0011_scan0025_pilatus_rm_NiO,0.26220868,12.3388462,2.75070596,67.125329,0.31814404,,,,,,,1.19218188,3.55249678,2.93337466,49.6363438,0.192987664,,2022-01-23 00:46:31,4760.0,245.92,2022-01-23 00:46:57.444999936,1.46865e-05,2.65817e-08,1.36614e-06,3.56147e-09,1.47778e-07,1.72575e-06,3.89249e-07,2.13737e-09
20,azint_UC1_Al2O3_2_0011_scan0046_pilatus_rm_NiO,0.83791499,12.3400569,2.92674893,10.0288066,0.339622652,,,,,,,0.315143403,3.54381073,2.97154205,10.0224334,0.170347315,,2022-01-23 06:31:16,25445.0,425.01,2022-01-23 06:31:24.364000000,5.70482e-06,5.84031e-08,1.71281e-06,2.96897e-07,4.39866e-07,1.62017e-06,3.21242e-07,3.47685e-07
21,azint_UC1_Al2O3_2_0002_scan0201_pilatus_rm_NiO,0.29508319,12.3485019,2.82440359,58.857194,0.294181449,,,,,,,1.27197974,3.54715525,3.22608691,35.2206873,0.198496275,,2022-01-23 01:03:39,5788.0,417.15,2022-01-23 01:03:43.166000128,1.44895e-05,2.61131e-08,1.35121e-06,2.09881e-09,1.47778e-07,1.71679e-06,3.86123e-07,1.9647e-09
22,azint_UC1_Al2O3_2_0022_scan0007_pilatus_rm_NiO,0.83299019,12.3382413,2.99028605,10.0433153,0.359194127,,,,,,,0.37371885,3.54526326,2.95367413,10.037204,0.19711899,,2022-01-23 06:27:38,25227.0,424.98,2022-01-23 06:27:42.320000000,5.70023e-06,8.85871e-08,1.70104e-06,2.95926e-07,4.51099e-07,1.60993e-06,3.14929e-07,3.49681e-07
23,azint_UC1_Al2O3_2_0003_scan0020_pilatus_rm_NiO,0.81661664,12.3218149,2.94583833,10.0230757,0.320743526,,,,,,,0.303743081,3.54424279,2.97558977,10.016621,0.174292209,,2022-01-23 00:09:08,2517.0,29.95,2022-01-23 00:09:09.447000064,1.3894e-05,2.63798e-08,1.32135e-06,5.36962e-10,1.36161e-07,1.69248e-06,3.83124e-07,3.71716e-09
24,azint_UC1_Al2O3_2_0015_scan0053_pilatus_rm_NiO,0.25113253,12.3725738,2.5808386,69.0107744,0.32067702,,,,,,,1.11261352,3.54860259,3.0351833,50.0849876,0.190607167,,2022-01-23 02:12:44,9933.0,450.02,2022-01-23 02:12:37.910000128,1.46759e-05,2.61444e-08,1.34972e-06,1.97353e-09,1.41972e-07,1.72383e-06,3.86999e-07,1.76669e-09
25,azint_UC1_Al2O3_2_0011_scan0028_pilatus_rm_NiO,0.25703476,12.3377328,2.7059092,67.2769262,0.320688523,,,,,,,1.19960176,3.55252598,2.94595023,49.8717293,0.192354786,,2022-01-23 01:45:44,8313.0,447.96,2022-01-23 01:45:37.544999936,1.45781e-05,2.61389e-08,1.3542e-06,1.96326e-09,1.42492e-07,1.7168e-06,3.87374e-07,1.93424e-09
26,azint_UC1_Al2O3_2_0007_scan0035_pilatus_rm_NiO,0.26342842,12.3530503,2.67809137,63.2161771,0.321144902,,,,,,,1.20482368,3.55210195,3.00000932,46.3016027,0.195332171,,2022-01-23 08:48:56,33705.0,425.02,2022-01-23 08:49:17.104000000,5.42384e-08,7.89929e-06,6.09179e-08,1.53983e-10,3.82549e-07,3.74099e-07,1.17351e-07,6.67074e-07
27,azint_UC1_Al2O3_2_0024_scan0052_pilatus_rm_,0.2479101,12.1668429,2.13582303,62.0046785,0.329542683,0.02,0.02,4.41032217,3.0,0.0987944334,0.138814684,1.10253882,3.54995623,3.023634,50.6602391,0.183522732,,2022-01-23 01:48:20,8469.0,450.89,2022-01-23 01:48:25.155000064,1.46575e-05,2.69288e-08,1.34972e-06,1.98039e-09,1.42066e-07,1.71871e-06,3.86123e-07,1.82554e-09
28,azint_UC1_Al2O3_2_0002_scan0076_pilatus_rm_NiO,0.31224049,12.3634509,2.74633366,56.12891,0.305296161,,,,,,,1.25193216,3.54158569,3.31033776,30.2284727,0.145133331,,2022-01-23 06:40:37,26006.0,425.12,2022-01-23 06:40:29.572000000,5.743e-06,2.77856e-08,1.71869e-06,2.94423e-07,4.26364e-07,1.61761e-06,3.20773e-07,3.42233e-07
29,azint_UC1_Al2O3_2_0010_scan0010_pilatus_rm_NiO,0.26752899,12.3408406,2.755107,67.0656439,0.317902628,,,,,,,1.20550189,3.55180403,2.88198747,48.5053494,0.191925793,,2022-01-23 00:35:05,4074.0,131.65,2022-01-23 00:34:41.540999936,1.48744e-05,2.70529e-08,1.3542e-06,5.70516e-10,1.48458e-07,1.71871e-06,3.87623e-07,4.36112e-09
30,azint_UC1_Al2O3_2_0002_scan0045_pilatus_rm_Ni,0.32210644,12.143378,2.55443961,52.7614464,0.311526349,1.18000046,2.40882542,4.15707095,3.79181452,29.4216666,0.10732828,,,,,,,2022-01-23 07:06:57,27586.0,424.9,2022-01-23 07:07:08.128000000,8.42536e-09,6.62276e-06,1.27118e-09,3.23549e-11,1.76062e-08,8.02798e-08,7.43473e-10,6.88666e-07
31,azint_UC1_Al2O3_2_0015_scan0030_pilatus_rm_NiO,0.2494389,12.3421313,2.62583798,65.5305927,0.326309432,,,,,,,1.09920472,3.54845307,2.9844414,49.8537281,0.192377397,,2022-01-23 05:54:30,23239.0,425.08,2022-01-23 05:54:13.281999872,4.74586e-08,8.24957e-06,4.16561e-09,6.42612e-11,4.45709e-07,1.13028e-07,6.42776e-09,8.38393e-07
32,azint_UC1_Al2O3_2_0002_scan0198_pilatus_rm_NiO,0.80090713,12.3263027,2.95680051,10.0262926,0.30788017,,,,,,,0.341536448,3.54152257,2.96730926,10.0206822,0.176686497,,2022-01-23 06:51:54,26683.0,425.03,2022-01-23 06:52:04.481999872,6.18123e-08,8.60471e-06,4.96036e-09,6.7119e-11,4.58951e-07,1.21526e-07,6.68014e-09,8.61429e-07
33,azint_UC1_Al2O3_2_0024_scan0006_pilatus_rm_NiO,0.24689306,12.371387,2.53474252,68.5182933,0.323037667,,,,,,,1.10907188,3.54920472,2.93350738,50.3428139,0.18884371,,2022-01-23 00:33:32,3981.0,116.21,2022-01-23 00:33:44.796000000,1.48866e-05,2.71711e-08,1.35271e-06,5.75346e-10,1.48817e-07,1.72064e-06,3.87374e-07,4.35533e-09
34,azint_UC1_Al2O3_2_0005_scan0021_pilatus_rm_NiO,0.26982446,12.3372478,2.70544597,64.9742717,0.312885708,,,,,,,1.21746881,3.55134567,3.095893,44.235286,0.198271993,,2022-01-23 01:34:18,7627.0,449.88,2022-01-23 01:34:27.044999936,1.48347e-05,2.69086e-08,1.35271e-06,2.03227e-09,1.44081e-07,1.7219e-06,3.87999e-07,1.89074e-09
35,azint_UC1_Al2O3_2_0005_scan0042_pilatus_rm_NiO,0.26812594,12.3384843,2.78126429,65.1363869,0.314286025,,,,,,,1.21126971,3.55182866,3.05234615,44.9614635,0.19671336,,2022-01-23 01:18:12,6661.0,450.02,2022-01-23 01:18:37.156000000,1.48255e-05,2.67008e-08,1.36017e-06,1.96767e-09,1.4447e-07,1.72511e-06,3.88123e-07,1.93976e-09
36,azint_UC1_Al2O3_2_0002_scan0035_pilatus_rm_,0.31828131,12.140297,2.45451858,51.6963538,0.313692706,1.12745316,2.28504357,4.15633984,3.73512722,28.5525119,0.110195436,3.59969632,3.705798,1.57400677,0.13570128,1.16128112,,2022-01-23 02:56:02,12531.0,425.01,2022-01-23 02:56:29.113999872,3.70898e-08,7.91371e-06,3.7186e-09,6.23179e-11,4.2896e-07,1.05247e-07,5.75185e-09,8.09121e-07
37,azint_UC1_Al2O3_2_0004_scan0019_pilatus_rm_NiO,0.27571084,12.3661647,2.66117458,62.1968869,0.316574338,,,,,,,1.22987422,3.55074819,3.08077497,41.5824037,0.19231962,,2022-01-23 05:31:14,21843.0,425.06,2022-01-23 05:31:27.780000000,5.7323e-06,5.87772e-08,1.70347e-06,3.03224e-07,4.80633e-07,1.5997e-06,3.1442e-07,3.49911e-07
38,azint_UC1_Al2O3_2_0012_scan0004_pilatus_rm_NiO,0.25881183,12.3735413,2.69227692,67.4650397,0.317041658,,,,,,,1.20723031,3.55207578,2.98753632,49.5562944,0.192481837,,2022-01-23 08:14:12,31621.0,425.03,2022-01-23 08:13:46.206000128,5.81211e-09,5.95472e-06,9.83772e-10,2.97672e-11,1.2004e-08,7.29207e-08,6.39573e-10,6.54597e-07
39,azint_UC1_Al2O3_2_0002_scan0153_pilatus_rm_NiO,0.3025178,12.3486795,2.85343202,59.2060982,0.290435616,,,,,,,1.2797326,3.54671781,3.33776711,34.6782548,0.196314961,,2022-01-23 04:04:25,16634.0,425.0,2022-01-23 04:03:53.976999936,1.233e-08,7.05467e-06,2.23406e-09,3.57991e-11,2.33627e-08,8.58974e-08,7.6161e-10,7.19864e-07
40,azint_UC1_Al2O3_2_0002_scan0195_pilatus_rm_NiO,0.29990567,12.3462468,2.8525713,59.6869512,0.291431787,,,,,,,1.26956366,3.54700938,3.20250734,35.0066548,0.199021377,,2022-01-23 07:33:04,29153.0,424.98,2022-01-23 07:33:03.096000000,3.48611e-06,4.34291e-08,2.22725e-06,4.05822e-07,2.93708e-07,1.76543e-06,4.16976e-07,2.73586e-07
41,azint_UC1_Al2O3_2_0012_scan0009_pilatus_rm_NiO,0.26024582,12.3665131,2.66787274,65.8277889,0.321582093,,,,,,,1.21274846,3.55234062,2.86183421,49.3153302,0.192403045,,2022-01-23 08:43:16,33365.0,424.97,2022-01-23 08:43:08.492000000,2.92418e-06,1.51459e-07,2.20385e-06,3.4685e-07,2.62351e-07,1.8275e-06,4.35249e-07,2.42489e-07
42,azint_UC1_Al2O3_2_0007_scan0009_pilatus_rm_,0.26896714,12.160443,2.37262468,60.8868764,0.320300244,0.170499405,9.96437599e-05,4.3988869,3.23158018,0.298101251,0.278310976,1.2160264,3.55241904,3.01606456,46.2938531,0.193667602,,2022-01-23 05:27:36,21625.0,425.0,2022-01-23 05:27:45.716000000,5.76741e-06,8.85871e-08,1.66811e-06,2.9909e-07,5.08348e-07,1.5869e-06,3.07186e-07,3.52599e-07
43,azint_UC1_Al2O3_2_0004_scan0014_pilatus_rm_NiO,0.27875571,12.3360429,2.79058484,64.0990209,0.311518661,,,,,,,1.22785567,3.55064098,3.08947509,41.8067156,0.193276625,,2022-01-23 03:02:47,12936.0,425.1,2022-01-23 03:02:17.388999936,2.41702e-08,7.40493e-06,2.38275e-09,5.35378e-11,4.02573e-07,9.15284e-08,5.15928e-09,7.7265e-07
44,azint_UC1_Al2O3_2_0025_scan0033_pilatus_rm_NiO,0.25739325,12.3755924,2.38172767,69.929591,0.290730984,,,,,,,1.11918667,3.55068221,2.96264077,50.7256925,0.172555571,,2022-01-23 09:46:36,37165.0,425.0,2022-01-23 09:46:33.080000000,7.91125e-10,9.33707e-07,1.70308e-06,3.77001e-10,1.41708e-08,1.59393e-06,4.07944e-07,1.04966e-07
45,azint_UC1_Al2O3_2_0008_scan0026_pilatus_rm_NiO,0.83096048,12.3289502,2.99126776,10.0352911,0.347736641,,,,,,,0.342762746,3.54566522,2.96388421,10.0263022,0.177639561,,2022-01-23 09:52:18,37507.0,424.97,2022-01-23 09:52:17.616000000,7.18659e-10,8.83029e-07,1.64543e-06,3.7039e-10,1.24736e-08,1.48451e-06,3.76522e-07,9.62121e-08
46,azint_UC1_Al2O3_2_0015_scan0020_pilatus_rm_NiO,0.83208537,12.3399045,2.98978192,10.0400649,0.360315573,,,,,,,0.363786336,3.54360313,2.95748565,10.0353834,0.199162729,,2022-01-22 23:48:31,1280.0,153.86,,,,,,,,,
47,azint_UC1_Al2O3_2_0011_scan0038_pilatus_rm_NiO,0.25867938,12.3461637,2.62555721,65.0246071,0.323559166,,,,,,,1.19384141,3.55251196,2.94554048,49.453808,0.193169785,,2022-01-23 04:54:29,19638.0,424.96,2022-01-23 04:54:14.668000000,4.86191e-08,7.99529e-06,4.37464e-09,6.204e-11,4.17535e-07,1.10366e-07,5.51567e-09,8.14407e-07
48,azint_UC1_Al2O3_2_0014_scan0018_pilatus_rm_NiO,0.25088279,12.3714356,2.59523237,67.996092,0.321383797,,,,,,,1.12727717,3.54939272,2.96302674,50.047025,0.195789101,,2022-01-23 04:21:25,17654.0,425.07,2022-01-23 04:21:12.121999872,2.42175e-06,3.06681e-06,1.56867e-07,8.21369e-09,4.76219e-07,2.73983e-07,1.30133e-08,6.07566e-07
49,azint_UC1_Al2O3_2_0015_scan0043_pilatus_rm_NiO,0.2513031,12.3676678,2.5609925,67.3339417,0.323843923,,,,,,,1.11112199,3.54852953,2.94561775,49.9274061,0.191563776,,2022-01-23 03:40:04,15173.0,425.13,2022-01-23 03:40:07.076999936,5.68648e-06,2.72237e-08,9.22333e-07,2.90947e-07,1.88572e-06,1.0151e-06,2.98523e-07,3.44383e-07
50,azint_UC1_Al2O3_2_0007_scan0025_pilatus_rm_NiO,0.83120681,12.3407899,2.95303723,10.028442,0.337346022,,,,,,,0.306414912,3.5456116,2.97406038,10.020588,0.175240579,,2022-01-23 05:40:35,22404.0,424.92,2022-01-23 05:40:33.736000000,5.83461e-06,2.87965e-08,8.65029e-07,2.88661e-07,2.08898e-06,7.26269e-07,1.18444e-07,3.21271e-07
51,azint_UC1_Al2O3_2_0008_scan0045_pilatus_rm_NiO,0.29351449,12.3613633,3.11696503,74.993367,0.305038808,,,,,,,1.20097231,3.55174826,3.04084563,47.0177408,0.181457887,,2022-01-23 03:14:13,13622.0,424.92,2022-01-23 03:14:08.267000064,1.41038e-08,6.90586e-06,1.56756e-09,4.48313e-11,3.28508e-07,7.91915e-08,4.16419e-09,7.28979e-07
52,azint_UC1_Al2O3_2_0002_scan0211_pilatus_rm_NiO,0.26884976,12.3289562,2.77024718,57.8021897,0.298064667,,,,,,,1.0559522,3.53942187,3.28911886,35.0525806,0.209596098,,2022-01-23 01:14:34,6443.0,449.96,2022-01-23 01:14:53.670000128,1.47828e-05,2.63896e-08,1.34972e-06,1.97207e-09,1.44211e-07,1.72128e-06,3.88249e-07,1.87614e-09
53,azint_UC1_Al2O3_2_0003_scan0030_pilatus_rm_NiO,0.81469599,12.3325445,2.95211888,10.027202,0.324870244,,,,,,,0.33218825,3.5447204,2.96888657,10.0214,0.183436918,,2022-01-23 04:37:31,18620.0,425.0,2022-01-23 04:37:37.696999936,5.67582e-06,3.14471e-08,8.87799e-07,2.91135e-07,2.04162e-06,7.12877e-07,2.97242e-07,3.50526e-07
54,azint_UC1_Al2O3_2_0006_scan0010_pilatus_rm_NiO,0.2746058,12.3423818,2.7866226,64.9549973,0.316816191,,,,,,,1.21243751,3.55105681,3.01937541,44.7949441,0.192139723,,2022-01-23 09:25:06,35875.0,424.95,2022-01-23 09:24:27.680000000,1.89766e-08,6.85311e-06,1.66132e-09,4.43717e-11,3.88001e-07,8.00177e-08,5.40736e-09,7.165e-07
55,azint_UC1_Al2O3_2_0001_scan0007_pilatus_rm_Ni_NiO,0.6283478,12.1312787,1.11859716e-07,47.4431732,0.17504609,,,,,,,,,,,,,2022-01-23 01:59:14,9123.0,450.77,2022-01-23 01:59:35.652999936,1.47003e-05,2.63614e-08,1.35271e-06,1.99458e-09,1.42066e-07,1.72063e-06,3.86373e-07,1.81519e-09
56,azint_UC1_Al2O3_2_0007_scan0028_pilatus_rm_NiO,0.27016914,12.370806,2.69043799,66.3144185,0.314891985,,,,,,,1.22206526,3.5517729,2.94167497,46.0212927,0.197728306,,2022-01-23 01:00:32,5601.0,385.82,2022-01-23 01:00:55.555000064,1.48163e-05,2.64924e-08,1.35569e-06,2.3244e-09,1.51351e-07,1.73407e-06,3.87374e-07,1.92977e-09
57,azint_UC1_Al2O3_2_0003_scan0053_pilatus_rm_NiO,0.27497074,12.3375678,2.75750944,63.8472218,0.309110787,,,,,,,1.22670871,3.55044619,3.18035358,40.89872,0.201045628,,2022-01-23 06:24:31,25040.0,425.06,2022-01-23 06:24:44.668000000,5.73382e-06,1.29767e-07,1.6669e-06,2.91761e-07,4.69109e-07,1.59202e-06,3.03944e-07,3.51831e-07
58,azint_UC1_Al2O3_2_0009_scan0013_pilatus_rm_NiO,0.29096351,12.3694866,3.11818247,77.0104885,0.298906581,,,,,,,1.2065554,3.55212977,3.05473358,48.0277325,0.190657693,,2022-01-23 02:29:46,10955.0,424.98,2022-01-23 02:29:58.763000064,5.52311e-06,6.41159e-08,1.69676e-06,2.89631e-07,3.72027e-07,1.58627e-06,3.13374e-07,3.43145e-07
59,azint_UC1_Al2O3_2_0011_scan0035_pilatus_rm_NiO,0.83366114,12.3414807,2.96260652,10.0365156,0.348412376,,,,,,,0.351864923,3.54610886,2.96218879,10.0283525,0.184946488,,2022-01-23 06:10:36,24205.0,424.97,2022-01-23 06:10:29.388000000,7.84877e-09,6.76673e-06,2.33782e-09,3.23283e-11,1.84048e-08,7.7752e-08,7.04773e-10,6.74269e-07
60,azint_UC1_Al2O3_2_0004_scan0005_pilatus_rm_,0.28105574,12.1576383,2.35760318,58.9987242,0.310904868,0.0196894994,0.0201203816,4.35045098,3.00355055,0.172966097,0.569890946,1.25496142,3.55089218,3.19928155,41.2895698,0.196880076,,2022-01-23 02:15:51,10120.0,406.29,2022-01-23 02:16:21.417999872,1.28694e-05,7.98507e-08,1.34972e-06,1.97745e-09,8.12116e-08,1.21512e-06,2.48624e-07,1.34134e-09
61,azint_UC1_Al2O3_2_0007_scan0015_pilatus_rm_NiO,0.83153421,12.3276102,2.94311465,10.0286673,0.33870314,,,,,,,0.311500885,3.53951501,2.97292136,10.021129,0.165556972,,2022-01-23 02:28:13,10862.0,425.01,2022-01-23 02:28:29.937999872,5.51395e-06,7.62093e-08,1.69414e-06,2.93922e-07,3.70017e-07,1.59202e-06,3.13624e-07,3.41346e-07
62,azint_UC1_Al2O3_2_0014_scan0028_pilatus_rm_NiO,0.25088971,12.3714799,2.64317037,69.2990171,0.317671993,,,,,,,1.11545999,3.54939131,2.93741826,50.0752142,0.194313259,,2022-01-23 07:25:46,28715.0,425.09,2022-01-23 07:25:32.628000000,3.48302e-06,9.8815e-08,2.16699e-06,4.02252e-07,3.58951e-07,1.70975e-06,3.98116e-07,2.76658e-07
63,azint_UC1_Al2O3_2_0011_scan0008_pilatus_rm_NiO,0.26276242,12.3408839,2.72537087,67.5634099,0.318545919,,,,,,,1.19850307,3.5524051,2.97475717,49.3413274,0.192400739,,2022-01-23 08:53:57,34006.0,425.03,2022-01-23 08:53:55.481999872,2.89209e-06,1.36532e-07,2.19907e-06,3.4494e-07,2.54567e-07,1.82813e-06,4.69383e-07,2.12389e-07
64,azint_UC1_Al2O3_2_0010_scan0053_pilatus_rm_NiO,0.26014404,12.3419674,2.67187542,65.2246563,0.326494571,,,,,,,1.19105799,3.55240358,2.89047783,48.7336623,0.182845695,,2022-01-23 01:31:11,7440.0,449.32,2022-01-23 01:31:39.415000064,1.48102e-05,2.69207e-08,1.34972e-06,2.03666e-09,1.4353e-07,1.72128e-06,3.86499e-07,1.87244e-09
65,azint_UC1_Al2O3_2_0010_scan0030_pilatus_rm_NiO,0.26257308,12.3655392,2.68940186,65.4136538,0.323698648,,,,,,,1.20847637,3.55237137,2.87439745,48.0067939,0.189756307,,2022-01-23 06:59:10,27119.0,424.94,2022-01-23 06:58:48.172000000,3.09989e-08,7.61136e-06,2.6306e-09,5.35566e-11,4.07476e-07,9.70562e-08,5.54549e-09,7.8705e-07
66,azint_UC1_Al2O3_2_0015_scan0010_pilatus_rm_NiO,0.25003479,12.3690116,2.72934289,69.1102455,0.316582284,,,,,,,1.10126826,3.54829865,2.91871815,49.6670061,0.194927175,,2022-01-23 06:01:16,23645.0,425.06,2022-01-23 06:01:04.092000000,2.55311e-08,7.48657e-06,2.42933e-09,5.02901e-11,3.74333e-07,9.24498e-08,5.07534e-09,7.80807e-07
67,azint_UC1_Al2O3_2_0008_scan0016_pilatus_rm_NiO,0.27149491,12.3733905,2.71715238,66.8984727,0.314892906,,,,,,,1.22585437,3.55175952,3.00360681,46.7469895,0.191226211,,2022-01-23 02:41:12,11641.0,424.95,2022-01-23 02:41:23.385999872,5.60402e-06,2.66494e-08,1.70142e-06,2.94611e-07,3.87742e-07,1.58498e-06,3.16679e-07,3.40093e-07
68,azint_UC1_Al2O3_2_0014_scan0025_pilatus_rm_NiO,0.25305619,12.36857,2.67966091,68.8379002,0.317771773,,,,,,,1.11788513,3.5492908,2.9671785,49.7205442,0.196008586,,2022-01-23 05:57:37,23426.0,425.0,2022-01-23 05:57:35.128000000,3.41434e-08,7.79857e-06,3.30725e-09,5.50434e-11,4.18122e-07,1.00435e-07,5.7479e-09,7.97607e-07
69,azint_UC1_Al2O3_2_0011_scan0005_pilatus_rm_NiO,0.26123306,12.3375139,2.74659909,67.1745148,0.319549195,,,,,,,1.19587695,3.55256274,2.94477158,49.6181531,0.19109504,,2022-01-23 05:51:54,23083.0,425.12,2022-01-23 05:52:08.212000000,6.01191e-08,8.624e-06,4.61322e-09,6.68841e-11,4.65375e-07,1.2173e-07,6.86334e-09,8.68636e-07
70,azint_UC1_Al2O3_2_0006_scan0043_pilatus_rm_NiO,0.8276276,12.340126,2.98888117,10.0382431,0.347589299,,,,,,,0.344986423,3.54607042,2.96479261,10.0263801,0.173856642,,2022-01-23 06:06:58,23987.0,424.92,2022-01-23 06:06:53.404000000,1.82371e-08,7.13146e-06,1.74208e-09,4.54483e-11,3.34054e-07,8.4976e-08,4.52415e-09,7.501e-07
71,azint_UC1_Al2O3_2_0007_scan0018_pilatus_rm_NiO,0.27264133,12.3664504,2.76616904,65.5936164,0.315778672,,,,,,,1.2185608,3.55209487,3.03280868,45.860584,0.19657018,,2022-01-23 02:46:55,11984.0,425.05,2022-01-23 02:46:45.411000064,5.53839e-06,2.21022e-08,1.72746e-06,3.00562e-07,3.7748e-07,1.59842e-06,3.22944e-07,3.40357e-07
72,azint_UC1_Al2O3_2_0002_scan0090_pilatus_rm_NiO,0.30558466,12.3493532,2.82700667,57.5932908,0.297862284,,,,,,,1.28671559,3.54572493,3.35218213,33.0317924,0.179215934,,2022-01-23 06:54:30,26839.0,424.92,2022-01-23 06:54:09.552000000,4.7825e-08,8.23036e-06,4.64383e-09,6.17737e-11,4.3688e-07,1.11799e-07,6.2915e-09,8.33121e-07
73,azint_UC1_Al2O3_2_0009_scan0023_pilatus_rm_NiO,0.70177732,12.3970017,1.73270151,14.7700313,0.427186695,,,,,,,0.78275631,3.54884346,1.25230201,14.981272,0.267877127,,2022-01-23 01:36:54,7783.0,450.31,2022-01-23 01:37:14.675000064,1.4856e-05,2.65855e-08,1.35271e-06,1.99654e-09,1.43042e-07,1.71871e-06,3.86999e-07,1.87584e-09
74,azint_UC1_Al2O3_2_0002_scan0026_pilatus_rm_Ni,0.32487323,12.1283515,2.48038524,51.8693682,0.303920144,1.01350458,1.95227096,4.15420421,3.69888026,26.3159065,0.113696825,,,,,,,2022-01-23 02:22:30,10519.0,425.05,2022-01-23 02:22:34.656000000,5.63611e-06,1.6826e-07,1.67167e-06,2.94454e-07,3.75309e-07,1.56962e-06,3.07249e-07,3.42728e-07
75,azint_UC1_Al2O3_2_0006_scan0020_pilatus_rm_NiO,0.2735843,12.3414478,2.75427194,64.2842784,0.316986018,,,,,,,1.21254393,3.55137529,3.01070461,44.7676454,0.190459027,,2022-01-23 01:05:13,5882.0,432.75,2022-01-23 01:05:34.920000000,1.45873e-05,2.58024e-08,1.35271e-06,2.13355e-09,1.47357e-07,1.72255e-06,3.87374e-07,2.07818e-09
76,azint_UC1_Al2O3_2_0009_scan0040_pilatus_rm_NiO,0.26501573,12.3700504,2.71490678,66.2522971,0.316310733,,,,,,,1.22145896,3.55218073,3.00818331,47.9674388,0.196355927,,2022-01-23 06:29:12,25321.0,424.98,2022-01-23 06:29:11.124000000,5.67884e-06,7.37136e-08,1.7074e-06,2.96584e-07,4.46877e-07,1.60289e-06,3.18037e-07,3.47915e-07
77,azint_UC1_Al2O3_2_0002_scan0148_pilatus_rm_,0.30745295,12.1515637,2.67948147,55.1954042,0.289950767,5.0,1.60283626,4.41661958,4.18396301,0.842001807,0.26168519,1.28773826,3.54686795,3.22960388,34.3193442,0.196964459,,2022-01-23 02:11:10,9839.0,449.96,2022-01-23 02:10:46.155000064,1.46392e-05,2.61664e-08,1.34375e-06,1.97012e-09,1.41843e-07,1.70591e-06,3.85874e-07,1.79336e-09
78,azint_UC1_Al2O3_2_0012_scan0034_pilatus_rm_NiO,0.26704353,12.3770359,2.71825099,69.1438717,0.314615122,,,,,,,1.22007546,3.55246774,2.95595198,49.5334488,0.189336072,,2022-01-23 02:35:29,11298.0,425.04,2022-01-23 02:35:19.195000064,5.30014e-06,3.42019e-08,9.10194e-07,2.74473e-07,2.17385e-06,6.0292e-07,8.58748e-08,3.38202e-07
79,azint_UC1_Al2O3_2_0002_scan0163_pilatus_rm_NiO,0.36429786,12.3799687,3.29769208,70.7482308,0.258947593,,,,,,,1.24255311,3.54628678,3.31465284,35.331177,0.187704879,,2022-01-23 06:16:19,24548.0,424.98,2022-01-23 06:15:44.740000000,4.38182e-09,5.95779e-06,1.40644e-09,2.87854e-11,1.15113e-08,7.23197e-08,6.25999e-10,6.52194e-07
80,azint_UC1_Al2O3_2_0024_scan0055_pilatus_rm_NiO,0.74270199,12.387481,2.08743252,14.2199946,0.41888039,,,,,,,0.693319048,3.54737762,2.05585107,12.3127095,0.263335339,,2022-01-23 08:59:03,34312.0,424.98,2022-01-23 08:59:20.433999872,5.27725e-08,7.79843e-06,6.12269e-08,1.80891e-10,3.79365e-07,3.55977e-07,8.99373e-08,6.9203e-07
81,azint_UC1_Al2O3_2_0004_scan0029_pilatus_rm_NiO,0.27293175,12.337275,2.72386108,62.886654,0.31478569,,,,,,,1.2276513,3.55088728,3.03380107,42.3579695,0.188915679,,2022-01-23 02:04:56,9465.0,450.06,2022-01-23 02:05:10.912999936,1.46911e-05,2.66242e-08,1.34972e-06,1.98871e-09,1.41546e-07,1.70848e-06,3.85874e-07,1.81819e-09
82,azint_UC1_Al2O3_2_0006_scan0023_pilatus_rm_,0.27110192,12.1624759,2.34179024,59.7211405,0.321521859,0.02,0.02,4.07133367,3.0,0.539109208,0.117132445,1.21041806,3.55203491,3.14326121,45.1423538,0.187175713,,2022-01-23 09:20:25,35594.0,424.99,2022-01-23 09:20:55.404000000,2.27069e-08,7.05951e-06,1.56143e-09,4.71418e-11,4.07471e-07,8.39399e-08,5.7543e-09,7.381e-07
83,azint_UC1_Al2O3_2_0013_scan0003_pilatus_rm_Ni_NiO,1.00251432,12.1039828,3.00104439,9.99336597,0.00090025232,,,,,,,,,,,,,2022-01-23 01:09:53,6162.0,449.94,2022-01-23 01:10:14.283000064,1.47934e-05,2.68041e-08,1.35121e-06,2.04693e-09,1.45057e-07,1.71934e-06,3.87999e-07,1.9591e-09
84,azint_UC1_Al2O3_2_0005_scan0011_pilatus_rm_NiO,0.68363091,12.3970017,1.59681169,14.8460951,0.411433813,,,,,,,0.805784253,3.54895897,1.29036565,15.1854591,0.269481149,,2022-01-23 04:32:50,18339.0,425.04,2022-01-23 04:33:06.262000128,5.72161e-06,4.98438e-08,1.71328e-06,3.02754e-07,4.41943e-07,1.60993e-06,3.18302e-07,3.48914e-07
85,azint_UC1_Al2O3_2_0002_scan0040_pilatus_rm_Ni,0.32434423,12.1396455,2.53166792,52.4790072,0.31085086,1.1823875,2.35285403,4.15705141,3.74479921,28.5458085,0.111470225,,,,,,,2022-01-23 03:34:21,14830.0,425.05,2022-01-23 03:34:50.300000000,5.6987e-06,4.21971e-08,1.69115e-06,2.93139e-07,4.29059e-07,1.60866e-06,3.24405e-07,3.42233e-07
86,azint_UC1_Al2O3_2_0024_scan0036_pilatus_rm_NiO,0.83189763,12.3383668,2.98908909,10.0482099,0.363173947,,,,,,,0.384679066,3.54429657,2.9493352,10.0417113,0.196738138,,2022-01-23 04:59:10,19919.0,424.95,2022-01-23 04:58:53.268000000,3.04027e-08,7.58736e-06,3.28635e-09,5.32645e-11,3.58722e-07,9.7159e-08,4.70428e-09,7.79371e-07
87,azint_UC1_Al2O3_2_0016_scan0002_pilatus_rm_,0.25634061,12.1618888,2.12921109,64.742387,0.318904342,4.2335032,1.2451592,4.41661958,3.48155991,0.746438356,0.526031335,1.12735862,3.54982056,3.04440012,50.5918628,0.191896745,,2022-01-23 04:26:05,17934.0,424.88,2022-01-23 04:26:23.366000128,5.71855e-06,1.06586e-07,1.69143e-06,3.01626e-07,4.72812e-07,1.5837e-06,3.0707e-07,3.53136e-07
88,azint_UC1_Al2O3_2_0002_scan0100_pilatus_rm_NiO,0.30481249,12.3456325,2.82552396,59.7299561,0.293150417,,,,,,,1.2828279,3.54602392,3.25888332,33.4702707,0.187318434,,2022-01-23 08:30:49,32618.0,425.0,2022-01-23 08:30:47.148000000,3.07534e-06,5.39031e-08,2.19964e-06,3.60567e-07,3.79853e-07,1.8179e-06,4.32787e-07,2.44869e-07
89,azint_UC1_Al2O3_2_0024_scan0003_pilatus_rm_,0.24818318,12.1640941,2.23022373,64.1941266,0.322860398,0.123819102,0.0355001099,4.26328309,3.0249505,0.931691396,0.117310782,1.10331913,3.5494784,3.02134736,50.7080922,0.186783036,,2022-01-23 05:46:18,22747.0,424.94,2022-01-23 05:46:35.326000128,5.65136e-06,2.27156e-08,1.73688e-06,2.97179e-07,3.89689e-07,1.62657e-06,3.23077e-07,3.42694e-07
90,azint_UC1_Al2O3_2_0025_scan0003_pilatus_rm_NiO,0.25955546,12.3558364,2.53377807,67.6564589,0.294371085,,,,,,,1.10567073,3.55030653,2.84558255,50.2423707,0.174688268,,2022-01-23 09:58:01,37850.0,403.09,2022-01-23 09:58:02.148000000,8.2027e-10,8.44636e-07,1.59047e-06,3.66105e-10,1.19634e-08,1.34567e-06,3.29764e-07,1.10264e-07
91,azint_UC1_Al2O3_2_0004_scan0024_pilatus_rm_NiO,0.28120141,12.3565042,2.77524276,62.3903535,0.313295613,,,,,,,1.23456913,3.55111844,3.15263898,41.7274555,0.190920494,,2022-01-23 09:40:55,36824.0,424.96,2022-01-23 09:40:48.548000000,1.21934e-09,9.81314e-07,1.73838e-06,3.82056e-10,1.61538e-08,1.68351e-06,4.32115e-07,1.11799e-07
92,azint_UC1_Al2O3_2_0012_scan0039_pilatus_rm_NiO,0.26018169,12.3591481,2.67586318,65.0043572,0.324874257,,,,,,,1.19655495,3.55270332,2.87530397,49.3239984,0.18720326,,2022-01-23 07:46:08,29937.0,424.98,2022-01-23 07:46:26.662000128,3.40975e-06,2.02831e-08,1.53672e-06,3.92512e-07,1.74606e-06,9.66857e-07,4.30921e-07,1.66701e-07
93,azint_UC1_Al2O3_0001_scan0016_pilatus_rm_Ni,0.33749437,12.1184157,2.1054426,52.1685896,0.284148885,1.03289137,1.92700878,4.14815263,3.77739841,27.0094552,0.106500633,,,,,,,2022-01-23 04:44:16,19025.0,424.97,2022-01-23 04:44:24.976000000,5.69107e-06,2.42996e-08,1.72558e-06,2.98119e-07,3.88261e-07,1.62529e-06,3.23069e-07,3.45842e-07
94,azint_UC1_Al2O3_2_0009_scan0050_pilatus_rm_NiO,0.2612406,12.3689217,2.62047226,65.672232,0.321135695,,,,,,,1.22403642,3.55224938,2.96785354,48.1672387,0.196185104,,2022-01-23 03:07:27,13216.0,425.03,2022-01-23 03:06:57.047000064,1.8371e-08,7.15536e-06,2.40201e-09,4.8779e-11,3.63983e-07,8.48736e-08,4.66822e-09,7.54414e-07
95,azint_UC1_Al2O3_2_0003_scan0010_pilatus_rm_NiO,0.28080997,12.3374408,2.79833022,61.9902328,0.303133864,,,,,,,1.23956329,3.54942308,3.17245106,37.7782204,0.20012694,,2022-01-23 05:21:53,21282.0,425.05,2022-01-23 05:21:50.800000000,2.42314e-06,2.97314e-06,5.88068e-07,2.86343e-07,5.36425e-07,1.01472e-06,1.29598e-08,3.70006e-07
96,azint_UC1_Al2O3_2_0006_scan0030_pilatus_rm_NiO,0.27666039,12.3647457,2.7722465,64.287638,0.316226745,,,,,,,1.2240947,3.55158483,3.01854932,44.6408591,0.189770018,,2022-01-23 05:36:57,22186.0,424.94,2022-01-23 05:36:49.801999872,5.74757e-06,3.57379e-08,1.70124e-06,3.03067e-07,1.85304e-06,3.95446e-07,1.46014e-07,3.25647e-07
97,azint_UC1_Al2O3_2_0011_scan0015_pilatus_rm_NiO,0.26174692,12.3422678,2.72797183,66.5727569,0.319682416,,,,,,,1.19681119,3.55258903,2.90942954,49.5529529,0.193075809,,2022-01-23 04:10:07,16976.0,425.03,2022-01-23 04:10:37.279000064,6.26323e-09,6.70438e-06,1.51918e-09,3.11155e-11,1.44104e-08,7.84749e-08,6.1286e-10,6.97305e-07
98,azint_UC1_Al2O3_2_0009_scan0033_pilatus_rm_NiO,0.79155834,12.3887518,3.00353071,13.0480859,0.338447783,,,,,,,0.418199237,3.54055997,2.94100944,10.9871761,0.176359935,,2022-01-23 02:51:22,12251.0,425.12,2022-01-23 02:51:16.440000000,6.62418e-08,8.87357e-06,5.33751e-09,7.98325e-11,4.74365e-07,1.26951e-07,6.73595e-09,8.71029e-07
99,azint_UC1_Al2O3_2_0002_scan0080_pilatus_rm_NiO,0.31748593,12.3712619,2.8183456,57.6048009,0.298204893,,,,,,,1.30672573,3.54396864,3.31655889,31.3199501,0.161580568,,2022-01-23 07:37:17,29406.0,425.02,2022-01-23 07:37:33.032000000,3.5655e-06,3.07204e-08,1.36903e-06,4.04413e-07,1.95762e-06,8.04406e-07,1.87062e-07,2.77503e-07
100,azint_UC1_Al2O3_2_0006_scan0053_pilatus_rm_NiO,0.26948533,12.3421188,2.74263442,64.3369839,0.321747848,,,,,,,1.19744286,3.55174658,2.90678013,45.0524399,0.183485858,,2022-01-23 01:22:52,6941.0,449.72,2022-01-23 01:23:16.543000064,1.48408e-05,2.64602e-08,1.36166e-06,2.02443e-09,1.44273e-07,1.72383e-06,3.88249e-07,1.91286e-09
101,azint_UC1_Al2O3_2_0007_scan0008_pilatus_rm_NiO,0.8320158,12.3255712,2.94385889,10.0269029,0.337107392,,,,,,,0.308504656,3.54200846,2.97431676,10.0199748,0.163648523,,2022-01-23 09:04:01,34610.0,424.97,2022-01-23 09:03:58.084000000,2.87073e-06,1.38121e-07,2.20336e-06,3.44e-07,2.52427e-07,1.82237e-06,4.65631e-07,2.16305e-07
102,azint_UC1_Al2O3_2_0010_scan0020_pilatus_rm_NiO,0.26619429,12.3651265,2.68175144,65.7337001,0.321144186,,,,,,,1.21060509,3.55227773,2.95848313,47.8946234,0.191147414,,2022-01-23 01:29:37,7346.0,450.17,2022-01-23 01:29:47.662000128,1.46728e-05,2.66234e-08,1.35271e-06,1.97207e-09,1.42684e-07,1.71934e-06,3.86624e-07,1.86786e-09
103,azint_UC1_Al2O3_2_0008_scan0006_pilatus_rm_NiO,0.27068988,12.3662981,2.96987915,67.8107559,0.309571282,,,,,,,1.20845946,3.55157508,2.95478119,46.5960189,0.192533328,,2022-01-23 06:57:36,27025.0,425.0,2022-01-23 06:57:38.516000000,3.41434e-08,7.81293e-06,3.53525e-09,5.43012e-11,4.1296e-07,1.00026e-07,5.78183e-09,7.92807e-07
104,azint_UC1_Al2O3_2_0023_scan0002_pilatus_rm_NiO,0.24622024,12.371417,2.54690674,67.8107937,0.322617289,,,,,,,1.11770859,3.55003098,2.92164888,50.4313507,0.188050203,,2022-01-23 00:27:49,3638.0,58.87,2022-01-23 00:28:04.345999872,1.47629e-05,2.58776e-08,1.34673e-06,5.71396e-10,1.41869e-07,1.7155e-06,3.86499e-07,4.85383e-09
105,azint_UC1_Al2O3_2_0007_scan0005_pilatus_rm_NiO,0.26978385,12.3625204,2.73920272,64.3559662,0.318291892,,,,,,,1.211275,3.55180096,3.04012133,45.5868708,0.195620761,,2022-01-23 06:46:20,26349.0,425.02,2022-01-23 06:46:31.596000000,5.7613e-06,2.32146e-08,1.73857e-06,2.95112e-07,3.97671e-07,1.63169e-06,3.16429e-07,3.42079e-07
106,azint_UC1_Al2O3_2_0011_scan0018_pilatus_rm_NiO,0.83429557,12.3404062,2.95202843,10.0319928,0.347058236,,,,,,,0.333034359,3.54716061,2.96640772,10.0258878,0.182847039,,2022-01-23 00:40:48,4417.0,188.74,2022-01-23 00:41:18.735000064,1.46285e-05,2.64006e-08,1.35271e-06,5.75659e-10,1.44309e-07,1.72575e-06,3.88623e-07,3.64172e-09
107,azint_UC1_Al2O3_2_0010_scan0043_pilatus_rm_NiO,0.26281276,12.3423528,2.68028169,65.3433672,0.323260052,,,,,,,1.19997293,3.55268739,2.95073239,48.8067408,0.184552451,,2022-01-23 05:59:11,23520.0,425.1,2022-01-23 05:58:44.782000128,3.12725e-08,7.66407e-06,2.12954e-09,5.39497e-11,4.00917e-07,9.78752e-08,5.43881e-09,7.92329e-07
108,azint_UC1_Al2O3_2_0002_scan0012_pilatus_rm_Ni,0.31456312,12.1153209,2.16241717,50.2771406,0.301266353,0.930811952,1.75116645,4.15000955,3.64159367,25.9090851,0.113088305,,,,,,,2022-01-23 07:01:14,27243.0,424.85,2022-01-23 07:01:07.481999872,2.62786e-08,7.429e-06,2.8574e-09,4.96598e-11,3.69046e-07,9.2245e-08,5.04623e-09,7.76014e-07
109,azint_UC1_Al2O3_2_0012_scan0002_pilatus_rm_,0.26246651,12.1683478,2.25796912,63.2165914,0.319851069,2.83942139,0.649991333,4.41661958,2.97274437,0.399432588,1.73407566,1.20853766,3.55251855,2.99423627,49.873546,0.192205226,,2022-01-23 01:53:00,8749.0,450.03,2022-01-23 01:53:04.537999872,1.47553e-05,2.65546e-08,1.34823e-06,2.04009e-09,1.43203e-07,1.71807e-06,3.86624e-07,1.82066e-09
110,azint_UC1_Al2O3_2_0002_scan0056_pilatus_rm_Ni_NiO,0.46589128,12.1674255,1.87163495,46.8329389,0.348778248,,,,,,,,,,,,,2022-01-23 01:41:03,8032.0,449.0,2022-01-23 01:40:58.182000128,1.47232e-05,2.69906e-08,1.35271e-06,2.02394e-09,1.43463e-07,1.72319e-06,3.87249e-07,1.92304e-09
111,azint_UC1_Al2O3_2_0002_scan0023_pilatus_rm_,0.32170826,12.1271365,2.29839359,51.4871602,0.306542665,1.03831565,1.96002063,4.15254537,3.67905793,27.140542,0.112991049,5.0,3.705798,0.638985591,0.939066053,0.779685262,,2022-01-23 00:57:57,5446.0,360.14,2022-01-23 00:58:07.924999936,1.48484e-05,2.66589e-08,1.35868e-06,2.6694e-09,1.55147e-07,1.72703e-06,3.88123e-07,1.98996e-09
112,azint_UC1_Al2O3_2_0004_scan0034_pilatus_rm_NiO,0.2754653,12.3441061,2.68345131,62.6010418,0.317390403,,,,,,,1.22377076,3.55120103,3.18022829,42.4685757,0.186718986,,2022-01-23 06:21:55,24884.0,424.91,2022-01-23 06:21:47.430000128,2.41923e-06,3.04378e-06,5.78468e-07,8.22105e-09,4.76021e-07,1.01496e-06,1.3026e-08,3.60408e-07
113,azint_UC1_Al2O3_2_0024_scan0048_pilatus_rm_NiO,0.24834572,12.3695396,2.58680468,68.2397078,0.323145687,,,,,,,1.11080107,3.54953002,2.85123495,50.1152525,0.187443839,,2022-01-23 07:10:35,27804.0,425.06,2022-01-23 07:09:50.056000000,6.75998e-09,6.46442e-06,1.67028e-09,3.04304e-11,1.4363e-08,7.68941e-08,7.10073e-10,6.73794e-07
114,azint_UC1_Al2O3_2_0025_scan0013_pilatus_rm_NiO,0.25104753,12.3744161,2.24574436,67.7327435,0.298583732,,,,,,,1.12044323,3.55063547,3.01308816,51.1967371,0.172292661,,2022-01-23 07:28:22,28871.0,424.99,2022-01-23 07:28:30.280000000,3.45098e-06,6.89688e-08,2.21186e-06,4.04006e-07,2.91631e-07,1.75199e-06,4.10616e-07,2.74047e-07
115,azint_UC1_Al2O3_2_0003_scan0041_pilatus_rm_,0.28484132,12.1295697,2.68086447,59.5606026,0.307267003,0.0239886678,0.0206602825,4.22594224,3.00027327,0.673860576,0.319135807,1.23798383,3.55076035,3.21982153,40.2181172,0.201774873,,2022-01-23 00:52:14,5103.0,303.04,2022-01-23 00:52:32.687000064,1.47492e-05,2.62244e-08,1.36316e-06,3.61334e-09,1.54431e-07,1.72958e-06,3.89499e-07,2.0727e-09
116,azint_UC1_Al2O3_2_0012_scan0029_pilatus_rm_NiO,0.25938298,12.3657583,2.70351317,66.0995284,0.32244414,,,,,,,1.20804167,3.55237492,2.9596126,49.5181692,0.188212027,,2022-01-23 06:36:59,25788.0,425.1,2022-01-23 06:37:28.556000000,5.28948e-06,3.17742e-08,8.11668e-07,2.82929e-07,2.25448e-06,5.81625e-07,9.0741e-08,3.40621e-07
117,azint_UC1_Al2O3_2_0024_scan0026_pilatus_rm_NiO,0.24719965,12.3718486,2.51863106,68.2381768,0.322181547,,,,,,,1.10323978,3.54921554,2.95246556,50.0474762,0.187808409,,2022-01-23 04:51:53,19482.0,425.0,2022-01-23 04:52:12.684000000,6.2577e-08,7.60329e-06,5.03606e-09,6.87875e-11,4.6804e-07,1.19273e-07,6.0601e-09,8.31686e-07
118,azint_UC1_Al2O3_2_0005_scan0001_pilatus_rm_NiO,0.82492496,12.3344347,2.95441112,10.0278518,0.334751139,,,,,,,0.304911148,3.54475761,2.97462357,10.0193035,0.171393356,,2022-01-23 03:37:28,15017.0,425.0,2022-01-23 03:37:51.316000000,5.21161e-06,3.08922e-08,7.63129e-07,2.85999e-07,2.37269e-06,4.71975e-07,6.7866e-08,3.3586e-07
119,azint_UC1_Al2O3_2_0021_scan0006_pilatus_rm_NiO,0.25052275,12.373459,2.59661704,69.6963888,0.318652501,,,,,,,1.12262974,3.54988051,2.83898394,49.9851671,0.18933984,,2022-01-23 04:14:17,17226.0,425.0,2022-01-23 04:14:40.174000128,4.61675e-09,6.50758e-06,1.15293e-09,2.92747e-11,1.18809e-08,7.53267e-08,6.45649e-10,6.77149e-07
