Repository: BenjaminMD/m

File: 1r/res.csv (part 1 of 4)
,file_name,rw,Al2O3_Al1_Biso,Al2O3_Al2_Biso,Al2O3_Al3_Biso,Al2O3_O1_Biso,Al2O3_a,Al2O3_c,Al2O3_delta2,Al2O3_psize,Al2O3_scale,NiO_Ni0_Biso,NiO_O1_Biso,NiO_a,NiO_delta2,NiO_psize,NiO_scale,Ni_Ni0_Biso,Ni_O1_Biso,Ni_a,Ni_delta2,Ni_psize,Ni_scale
0,azint_UC1_Al2O3_0001_scan0001_pilatus_rm_Ni,0.38521812,0.526229783,2.2984413,0.960513569,1.65704783,5.62644357,7.82026853,2.66618278,51.0000007,0.277049586,0.769230618,1.14333619,4.15083971,2.01315963,23.4530093,0.120671712,,,,,,
1,azint_UC1_Al2O3_0001_scan0002_pilatus_rm_Ni,0.38680422,0.503525727,2.14877064,1.00673645,1.6675882,5.62760317,7.82103188,2.63154175,51.3084865,0.27599016,0.808947205,1.23329292,4.15082856,2.07878522,23.8604406,0.120945257,,,,,,
2,azint_UC1_Al2O3_0001_scan0003_pilatus_rm_Ni,0.38801986,0.510302236,2.27081125,1.04854801,1.64670962,5.62818255,7.81912596,2.62791642,51.3849296,0.276688364,0.826936676,1.22809372,4.15228799,2.17232793,23.9261217,0.120882697,,,,,,
3,azint_UC1_Al2O3_0001_scan0004_pilatus_rm_Ni,0.39389934,0.521635504,2.23481285,0.994988685,1.69254518,5.62707767,7.82353821,2.67653729,51.0032127,0.276558152,0.819338436,1.22114336,4.15224751,2.02096798,23.6612378,0.121307916,,,,,,
4,azint_UC1_Al2O3_0001_scan0005_pilatus_rm_Ni,0.38649513,0.508033777,2.0679938,0.99624071,1.68019441,5.62859317,7.82106296,2.62994394,51.4763393,0.274262533,0.854310113,1.22851966,4.15105834,2.19213381,24.040332,0.121212578,,,,,,
5,azint_UC1_Al2O3_0001_scan0006_pilatus_rm_Ni,0.38644133,0.513351539,2.21243703,0.9713422,1.74396186,5.6287724,7.82091577,2.65051708,51.2934651,0.279938803,0.85699037,1.25655862,4.15172856,2.26475582,24.5983372,0.118851747,,,,,,
6,azint_UC1_Al2O3_0001_scan0007_pilatus_rm_Ni,0.38972756,0.512301688,2.26003595,1.00993898,1.67769508,5.62956944,7.82103446,2.67691392,51.8059335,0.275585706,0.851511019,1.21619959,4.15189372,2.1372103,23.924532,0.121634639,,,,,,
7,azint_UC1_Al2O3_0001_scan0008_pilatus_rm_Ni,0.39222534,0.496263053,2.02029874,1.0999785,1.69326323,5.63015076,7.82096253,2.69380026,52.020163,0.275926409,0.885470528,1.27730965,4.15186976,2.20744311,24.2204724,0.121648586,,,,,,
8,azint_UC1_Al2O3_0001_scan0009_pilatus_rm_Ni,0.38939812,0.511963216,2.35292936,1.06956204,1.67796546,5.62948808,7.82400342,2.66384039,51.1398409,0.280833234,0.849428159,1.24746763,4.15248139,2.17939994,23.9859003,0.120824508,,,,,,
9,azint_UC1_Al2O3_0001_scan0010_pilatus_rm_Ni,0.3902512,0.523115594,2.13617616,1.02712954,1.73147997,5.62855623,7.82653847,2.68280689,51.0689268,0.278151153,0.866233172,1.27920846,4.15272865,2.08149475,23.9351962,0.122011102,,,,,,
10,azint_UC1_Al2O3_0001_scan0011_pilatus_rm_Ni,0.39401096,0.527684175,2.23319105,1.0531746,1.73793548,5.63029585,7.8230792,2.6970695,51.5507219,0.28030658,0.882142614,1.3034934,4.15359803,1.9075668,23.9240518,0.123335957,,,,,,
11,azint_UC1_Al2O3_0001_scan0012_pilatus_rm_Ni,0.38998699,0.537064747,2.41133404,1.05273909,1.68085559,5.63011286,7.82319033,2.63358221,50.8526319,0.283878059,0.880516001,1.29905615,4.15391082,2.02001787,24.1508288,0.121453191,,,,,,
12,azint_UC1_Al2O3_0001_scan0013_pilatus_rm_Ni,0.39369355,0.509002666,2.18329478,1.02305433,1.74326909,5.6315569,7.82217504,2.70930684,51.5232148,0.280822736,0.870311962,1.26962245,4.15416818,2.13523173,23.951638,0.122130547,,,,,,
13,azint_UC1_Al2O3_0001_scan0014_pilatus_rm_Ni,0.39222266,0.497429399,2.1751948,1.16086781,1.6875556,5.6307177,7.82605616,2.67821742,51.4973779,0.2814201,0.927120277,1.29871937,4.15391015,1.9138689,24.3612128,0.123238637,,,,,,
14,azint_UC1_Al2O3_0001_scan0015_pilatus_rm_Ni,0.39557739,0.499181103,2.18703073,1.07329525,1.73924302,5.63086657,7.82474068,2.70387559,52.0594668,0.279754558,0.895867318,1.29758251,4.15436384,2.06544973,24.0853207,0.123176313,,,,,,
15,azint_UC1_Al2O3_0001_scan0016_pilatus_rm_Ni,0.40064089,0.519381039,1.81751233,1.08821771,2.05896478,5.63243683,7.82057629,2.93856493,55.9243465,0.28037134,0.931993314,1.29615488,4.15386063,2.7297612,26.0844035,0.112092224,,,,,,
16,azint_UC1_Al2O3_0001_scan0017_pilatus_rm_Ni,0.395722,0.568131067,2.36013855,1.06495613,1.75217145,5.63147944,7.82449519,2.71413189,52.2075573,0.283541016,0.921166065,1.31920857,4.15447922,2.0021828,24.2493094,0.123662783,,,,,,
17,azint_UC1_Al2O3_0001_scan0018_pilatus_rm_Ni,0.39698132,0.563517106,2.44714736,1.04883907,1.75356261,5.63170647,7.8253655,2.72141286,51.4361403,0.285882735,0.886424576,1.35500011,4.15612038,1.93533281,23.8688489,0.123617823,,,,,,
18,azint_UC1_Al2O3_0001_scan0019_pilatus_rm_Ni,0.39957461,0.593567614,2.4126687,1.02203087,1.76227132,5.63177403,7.82503391,2.73813329,52.0200003,0.284096719,0.911532627,1.36212073,4.15608022,1.91010766,24.1414816,0.123914005,,,,,,
19,azint_UC1_Al2O3_0001_scan0020_pilatus_rm_Ni,0.39578379,0.551807157,2.3087578,1.06148262,1.81475598,5.63306832,7.82330221,2.71573628,52.7018778,0.28587385,0.904144384,1.35119147,4.15656319,2.2287478,24.6167602,0.120629633,,,,,,
20,azint_UC1_Al2O3_0001_scan0021_pilatus_rm_,0.39807487,0.546058397,2.36682084,1.10246663,1.74486206,5.63284893,7.82417128,2.71957366,53.651943,0.282103657,0.932764542,1.4016987,4.15694007,2.00616457,24.563241,0.123710785,1.36274403,,3.562444,0.0175003147,0.237491392,1.46917932
21,azint_UC1_Al2O3_0001_scan0022_pilatus_rm_,0.39679295,0.598557775,2.39822117,1.02890639,1.80194911,5.63266552,7.82654784,2.72244382,51.0787792,0.288610555,0.933169448,1.38853077,4.15762144,2.25368361,24.3277157,0.122975943,1.23112344,,3.34657124,0.798503754,0.58587063,0.75652503
22,azint_UC1_Al2O3_0001_scan0023_pilatus_rm_Ni,0.40705423,0.557921988,2.50903882,1.08133894,1.73300576,5.63306406,7.82578507,2.75044458,52.5419347,0.283360461,0.95649498,1.47901725,4.15777859,2.00398086,24.1576075,0.12614927,,,,,,
23,azint_UC1_Al2O3_0001_scan0024_pilatus_rm_Ni,0.39840394,0.616931569,2.53995139,1.04165727,1.81433331,5.63271764,7.82701636,2.73281323,52.3958593,0.288674592,0.986203792,1.58909349,4.15758325,2.31191354,25.5140167,0.121675605,,,,,,
24,azint_UC1_Al2O3_0001_scan0025_pilatus_rm_Ni,0.40163226,0.591207439,2.44217771,1.10112457,1.82557836,5.63436051,7.82542327,2.74245428,53.4456608,0.287195741,1.00266129,1.48131189,4.15778063,2.13447175,25.3623876,0.123242122,,,,,,
25,azint_UC1_Al2O3_0001_scan0026_pilatus_rm_Ni_NiO,0.72823715,0.366699454,2.6799556,1.73217314,1.91663796,5.62813335,7.88055797,2.89830887,46.0531666,0.206341201,,,,,,,,,,,,
26,azint_UC1_Al2O3_0001_scan0027_pilatus_rm_NiO,0.54221585,0.0299718839,0.507868896,0.865813783,0.605270288,5.68393759,7.67082235,1.9326747,17.6529956,0.567213031,,,,,,,0.474350454,,3.56716667,3.5414911,111.669924,0.483792479
27,azint_UC1_Al2O3_0001_scan0028_pilatus_rm_Ni,0.48901154,0.374859871,2.0615903,1.1595343,1.79197014,5.63280791,7.83965519,2.79891762,51.0974923,0.482562987,1.08973098,1.44812987,4.15670734,2.68640316,26.6058005,0.203471677,,,,,,
28,azint_UC1_Al2O3_0001_scan0029_pilatus_rm_NiO_Ni,0.71757341,0.275336719,2.46996043,2.26388393,1.91094104,5.63597883,7.85386883,3.99255602,53.2128494,0.133257288,,,,,,,,,,,,
29,azint_UC1_Al2O3_0001_scan0030_pilatus_rm_,0.4088126,0.475428035,1.88006934,1.19398078,1.85838923,5.63300497,7.8323575,2.62630186,53.7614937,0.223659801,1.00844156,1.42267792,4.15778021,2.01024147,24.264216,0.106031577,0.060974646,,3.59717554,0.000320642794,0.122814723,0.31551789
30,azint_UC1_Al2O3_2_0001_scan0001_pilatus_rm_Al2O3,0.70032512,,,,,,,,,,0.309395676,6.30280806,4.31411485,0.0570985244,14.0004945,0.200190064,0.451840132,,3.56631016,0.44300144,130.061991,0.245789191
31,azint_UC1_Al2O3_2_0001_scan0002_pilatus_rm_Ni_NiO,1.0019685,0.0215771223,0.0201750233,0.0202474697,0.0218603632,5.61110415,7.70360776,2.99707836,9.99985384,0.000906963733,,,,,,,,,,,,
32,azint_UC1_Al2O3_2_0001_scan0003_pilatus_rm_Ni,0.53422295,0.350093218,1.89846803,1.05245013,1.65182202,5.63511722,7.8280679,2.74245567,44.9042083,0.460526232,0.829788098,0.846219136,4.15097161,3.03027686,26.2412359,0.160645864,,,,,,
33,azint_UC1_Al2O3_2_0001_scan0004_pilatus_rm_Ni_NiO,0.71904657,0.150047119,1.25281611,2.41095999,2.45087554,5.64085981,7.83058396,2.9465163,50.0226985,0.143270691,,,,,,,,,,,,
34,azint_UC1_Al2O3_2_0001_scan0005_pilatus_rm_Ni,0.44991674,0.398844487,2.34186714,1.2029403,1.62093143,5.63275102,7.81393476,2.31474827,49.4648402,0.355207047,0.78468961,1.36518698,4.15307503,2.63393388,24.5066831,0.140361872,,,,,,
35,azint_UC1_Al2O3_2_0001_scan0006_pilatus_rm_Ni,0.55745706,0.877514677,3.32051326,0.381382808,1.95442217,5.6346525,7.8204942,2.97951938,45.3582042,1.1551114,0.850391115,0.943786553,4.1510684,3.81794746,28.3928269,0.34296806,,,,,,
36,azint_UC1_Al2O3_2_0001_scan0007_pilatus_rm_Ni_NiO,0.65118824,0.304466121,1.68511049,2.08484835,2.19087522,5.63568746,7.84534662,2.75125785,46.1864782,0.148681297,,,,,,,,,,,,
37,azint_UC1_Al2O3_2_0001_scan0008_pilatus_rm_NiO,0.6655763,0.300616923,1.77312973,2.11014948,2.14688273,5.61893047,7.88640767,2.78118393,44.0169088,0.139101418,,,,,,,0.02,,3.50536787,3.0,0.505858642,1.06648968
38,azint_UC1_Al2O3_2_0001_scan0012_pilatus_rm_Ni_NiO,0.665922,0.264524828,0.0600199424,1.72867909,2.89449382,5.64423684,7.82823072,2.94777893,46.9172469,0.133887388,,,,,,,,,,,,
39,azint_UC1_Al2O3_2_0001_scan0013_pilatus_rm_Ni_NiO,0.67768744,0.157306191,0.380557074,1.99367068,2.73042815,5.63830024,7.84364169,2.9522163,46.8935915,0.134318668,,,,,,,,,,,,
40,azint_UC1_Al2O3_2_0002_scan0001_pilatus_rm_Ni,0.38651274,0.549934485,2.46933396,0.925390648,1.65836385,5.63030448,7.82479371,2.59496749,49.789111,0.295161611,0.790949279,1.22497407,4.15356165,2.33756645,23.8448711,0.127987708,,,,,,
41,azint_UC1_Al2O3_2_0002_scan0002_pilatus_rm_Ni,0.38518192,0.443438889,2.0500382,1.05242094,1.59563379,5.63145407,7.82510975,2.58376726,50.2645256,0.287754255,0.811997717,1.14052821,4.15259516,2.0698861,23.6234356,0.1306204,,,,,,
42,azint_UC1_Al2O3_2_0002_scan0003_pilatus_rm_Ni,0.38244317,0.493274647,2.09769411,1.0264148,1.69468512,5.63207463,7.82562665,2.54635236,50.1544627,0.294118165,0.818267484,1.17744061,4.15317163,2.08906482,24.1389885,0.127987956,,,,,,
43,azint_UC1_Al2O3_2_0002_scan0004_pilatus_rm_Ni,0.38400105,0.516991928,2.16811575,1.00279645,1.68314635,5.63170193,7.82587308,2.49071866,49.8214752,0.295410269,0.817410205,1.17664319,4.1538616,2.06966928,24.1665294,0.127840024,,,,,,
44,azint_UC1_Al2O3_2_0002_scan0005_pilatus_rm_,0.38381831,0.516096198,2.06878932,0.988757616,1.72624692,5.63160449,7.82901677,2.51729631,48.0415842,0.299259071,0.814384425,1.21529543,4.1539184,1.95185977,23.6143672,0.129735183,9.9450328e-05,,3.57157847,2.9812108,0.30294409,0.180024574
45,azint_UC1_Al2O3_2_0002_scan0006_pilatus_rm_Ni,0.39013718,0.504949754,2.20751443,1.0667292,1.65486764,5.63270472,7.82625741,2.62652587,50.9687451,0.290507803,0.853468521,1.23024376,4.15323363,2.20180435,24.5964353,0.127317387,,,,,,
46,azint_UC1_Al2O3_2_0002_scan0007_pilatus_rm_Ni,0.38762217,0.514556912,2.18898515,1.01983936,1.67956573,5.63239636,7.82739784,2.57271722,50.4511386,0.292690732,0.840750942,1.20325478,4.15416138,2.08483975,24.1212728,0.12881375,,,,,,
47,azint_UC1_Al2O3_2_0002_scan0008_pilatus_rm_Ni,0.38757116,0.512842294,2.08904431,1.00612858,1.76030905,5.63274268,7.82695464,2.57766968,50.4547232,0.295159361,0.866986241,1.23456955,4.15434339,2.02636116,24.1411877,0.130775415,,,,,,
48,azint_UC1_Al2O3_2_0002_scan0009_pilatus_rm_Ni,0.38728795,0.529375474,2.1942415,1.02158077,1.7060993,5.63254163,7.82783074,2.56604234,50.2648945,0.295445388,0.856898588,1.26370785,4.15455123,2.13226323,24.1494917,0.129733988,,,,,,
49,azint_UC1_Al2O3_2_0002_scan0010_pilatus_rm_Ni,0.38686743,0.525366489,2.27020325,1.00013421,1.75400832,5.63359244,7.82665244,2.58453401,50.2268559,0.299214514,0.854015822,1.27655515,4.1550128,2.09609342,24.2835055,0.128583082,,,,,,
50,azint_UC1_Al2O3_2_0002_scan0011_pilatus_rm_,0.38738002,0.529250617,2.19862692,0.974451016,1.76985943,5.6337381,7.82676977,2.57192828,50.4827712,0.297811268,0.888740072,1.31570257,4.15527005,2.0596161,24.2229713,0.131283828,2.89257904,,3.705798,1.77306868,0.740929328,1.57091865
51,azint_UC1_Al2O3_2_0002_scan0012_pilatus_rm_Ni,0.40291326,0.460696251,1.04485559,0.581861979,2.23541825,5.63754143,7.8149176,2.94121833,60.9852878,0.264031131,0.819900262,1.13137891,4.15162065,2.56696664,25.3638703,0.120091686,,,,,,
52,azint_UC1_Al2O3_2_0002_scan0013_pilatus_rm_Ni,0.4039067,0.665215897,1.39381779,0.453809857,2.12530081,5.63653198,7.81974229,2.94126103,53.2848348,0.276872575,0.866330169,1.21561464,4.15270199,1.96777594,25.0008358,0.126511405,,,,,,
53,azint_UC1_Al2O3_2_0002_scan0014_pilatus_rm_Ni,0.3890797,0.559340514,2.30593886,0.987087203,1.77571382,5.6340401,7.82893351,2.59809919,50.3566232,0.300124316,0.877475328,1.33326514,4.15624821,2.11810948,24.2505564,0.130295656,,,,,,
54,azint_UC1_Al2O3_2_0002_scan0015_pilatus_rm_Ni,0.39148792,0.550951048,2.39465517,0.963010003,1.75820679,5.63456439,7.82746596,2.64962847,50.98051,0.29778744,0.899270368,1.33546946,4.15648153,2.15995742,24.3832736,0.130698337,,,,,,
55,azint_UC1_Al2O3_2_0002_scan0016_pilatus_rm_Ni,0.38789342,0.569229524,2.39082306,1.04738755,1.73609721,5.63418343,7.82960388,2.57843749,50.4431957,0.302967462,0.900678944,1.38283933,4.15748143,1.88697134,24.3632889,0.13166837,,,,,,
56,azint_UC1_Al2O3_2_0002_scan0017_pilatus_rm_Ni,0.38854335,0.537523841,2.30662936,1.0541806,1.76328046,5.63487244,7.82883814,2.5793579,51.1267373,0.300425387,0.926320328,1.37779046,4.15717582,1.90969248,24.3831292,0.132406513,,,,,,
57,azint_UC1_Al2O3_2_0002_scan0018_pilatus_rm_Ni,0.3917807,0.56468079,2.23936681,0.986268736,1.81844144,5.63434426,7.8299574,2.63387098,50.6229298,0.30140361,0.907192208,1.3221674,4.15710165,1.90712525,24.1535062,0.132160082,,,,,,
58,azint_UC1_Al2O3_2_0002_scan0019_pilatus_rm_Ni,0.39450642,0.554678168,2.24557266,1.06659001,1.80268852,5.63501895,7.8293734,2.64818066,51.2013499,0.300301,0.903861417,1.38765573,4.1581427,1.8710531,23.9746054,0.133230042,,,,,,
59,azint_UC1_Al2O3_2_0002_scan0020_pilatus_rm_Ni,0.39124494,0.536566558,2.15564657,1.06555655,1.84017681,5.63609507,7.82864582,2.65810746,52.4718532,0.300905249,0.949730869,1.36470824,4.15727795,1.93802195,25.5527878,0.129151404,,,,,,
60,azint_UC1_Al2O3_2_0002_scan0021_pilatus_rm_Ni,0.39566068,0.534334108,1.78895902,1.15233946,2.06933508,5.63576649,7.83047346,2.94668843,52.5741656,0.303004945,0.883249436,1.38461786,4.15808312,1.50451871,24.7851212,0.126354964,,,,,,
61,azint_UC1_Al2O3_2_0002_scan0022_pilatus_rm_Ni,0.39021224,0.586199599,2.46115005,0.992127235,1.83627923,5.63519834,7.83034351,2.62301352,51.0611416,0.30479153,0.930357348,1.42089017,4.159517,1.88798271,24.2681739,0.132952732,,,,,,
62,azint_UC1_Al2O3_2_0002_scan0023_pilatus_rm_Ni,0.39422528,0.581605074,2.16576382,0.975931718,1.91393233,5.63611447,7.83000246,2.67083638,52.2715403,0.30088472,0.973089777,1.43393275,4.15825853,2.05562968,25.2068283,0.131457659,,,,,,
63,azint_UC1_Al2O3_2_0002_scan0024_pilatus_rm_Ni,0.39365941,0.568523656,2.16095046,1.0256471,1.91376298,5.63649376,7.82942462,2.67399328,51.856362,0.303193234,0.960625513,1.46222632,4.16015578,1.94996199,24.3897094,0.13386669,,,,,,
64,azint_UC1_Al2O3_2_0002_scan0025_pilatus_rm_Ni,0.39615172,0.594760306,2.38700339,1.06810607,1.84582709,5.63615428,7.83032756,2.66165402,51.5282371,0.304846622,0.962316023,1.48299821,4.16061309,1.9938706,24.307756,0.133790217,,,,,,
65,azint_UC1_Al2O3_2_0002_scan0026_pilatus_rm_Ni,0.39754663,0.577727736,2.46436619,1.02690523,1.81222512,5.63691401,7.83017633,2.68298499,51.7215743,0.302204267,0.941903916,1.47257202,4.1607683,1.9814355,24.3984444,0.132642865,,,,,,
66,azint_UC1_Al2O3_2_0002_scan0027_pilatus_rm_Ni,0.39742903,0.581928564,2.34031324,1.09723736,1.82173189,5.63683105,7.83172411,2.66167334,51.8270681,0.302353775,0.971080539,1.46985056,4.16035097,1.81088224,24.3946048,0.134715746,,,,,,
67,azint_UC1_Al2O3_2_0002_scan0028_pilatus_rm_,0.39729431,0.547494396,1.82244747,1.21525861,2.02824028,5.63618725,7.83728105,2.94515025,51.8963238,0.304013326,0.932997816,1.54604404,4.16090968,1.40381432,24.6442168,0.129157739,0.0690825365,,3.41973594,3.91266246,0.58201453,1.30331007
68,azint_UC1_Al2O3_2_0002_scan0029_pilatus_rm_Ni,0.39554328,0.5867316,2.44313013,1.08574022,1.85813558,5.63772568,7.83059482,2.6533939,51.585571,0.306597115,0.958843805,1.53139957,4.16218244,1.80656111,24.2320949,0.134128045,,,,,,
69,azint_UC1_Al2O3_2_0002_scan0030_pilatus_rm_Ni,0.39957386,0.603631546,2.47953328,1.15410033,1.77805029,5.63761907,7.83248566,2.68631893,51.7998599,0.303298065,0.971125047,1.55236948,4.16178156,1.76091415,24.2782137,0.134915921,,,,,,
70,azint_UC1_Al2O3_2_0002_scan0031_pilatus_rm_Ni,0.40223042,0.634310428,1.65241352,0.862553605,2.22186661,5.63864915,7.83041838,2.94592773,52.6814085,0.300458486,0.98036298,1.49061689,4.16063117,1.41946392,25.1209383,0.130926094,,,,,,
71,azint_UC1_Al2O3_2_0002_scan0032_pilatus_rm_Ni,0.39799128,0.580466806,2.33963032,1.14853312,1.81783772,5.63840998,7.83153941,2.67935279,52.3202226,0.302139113,1.01844027,1.56681077,4.16240036,1.8823242,24.455912,0.135714326,,,,,,
72,azint_UC1_Al2O3_2_0002_scan0033_pilatus_rm_Ni,0.39491645,0.593919423,2.42896091,1.11084807,1.91566475,5.64090101,7.82586331,2.67668739,56.5129488,0.299783627,1.06313956,1.62999491,4.1604586,2.0537768,26.5777934,0.12998503,,,,,,
73,azint_UC1_Al2O3_2_0002_scan0034_pilatus_rm_Ni,0.39902375,0.614120145,2.51248258,1.08847079,1.89326312,5.64082667,7.82467423,2.73374155,58.671344,0.292265009,1.04866144,1.65013264,4.16200877,1.96981436,25.0653591,0.135853863,,,,,,
74,azint_UC1_Al2O3_2_0002_scan0035_pilatus_rm_Ni,0.39505765,0.622391297,2.54395029,1.12735488,1.89242041,5.6388844,7.83361755,2.66677172,51.7030369,0.308687303,1.01496805,1.69266993,4.16391276,1.7775494,24.4620254,0.135419414,,,,,,
75,azint_UC1_Al2O3_2_0002_scan0036_pilatus_rm_Ni,0.39589802,0.637200229,2.55333001,1.04708822,1.94701308,5.6402314,7.83083549,2.69543331,52.2823547,0.30893492,1.02211642,1.59665569,4.16434379,1.91887052,24.7708741,0.133793105,,,,,,
76,azint_UC1_Al2O3_2_0002_scan0037_pilatus_rm_Ni,0.41045504,0.646887976,1.11013443,0.624167272,2.8179691,5.64139283,7.8276072,2.94627405,53.9449218,0.303870956,1.02017201,1.80178995,4.16156438,1.7135825,24.9161208,0.13364826,,,,,,
77,azint_UC1_Al2O3_2_0002_scan0038_pilatus_rm_Ni,0.39691762,0.615494409,2.48065119,1.10053859,1.9478893,5.64027595,7.83339408,2.70670234,52.7333334,0.306903844,1.04513137,1.66728195,4.16420373,1.88334364,25.1159369,0.133669483,,,,,,
78,azint_UC1_Al2O3_2_0002_scan0039_pilatus_rm_Ni,0.39870563,0.600090344,1.92583863,1.17115072,2.24669546,5.64148273,7.83122321,2.94898587,54.8829573,0.308331237,1.04131631,1.71532374,4.16322457,1.94842681,26.6149589,0.124656428,,,,,,
79,azint_UC1_Al2O3_2_0002_scan0040_pilatus_rm_Ni,0.40394722,0.522146129,1.41888923,1.14557801,2.36699016,5.64112529,7.83414091,2.94786491,53.406649,0.304668672,1.02671756,1.63734254,4.16356424,2.15755548,24.9087515,0.127519706,,,,,,
80,azint_UC1_Al2O3_2_0002_scan0041_pilatus_rm_Ni,0.39695813,0.668964772,2.70747432,1.05982763,1.93786134,5.64076005,7.83458623,2.69371574,51.4005404,0.311207115,1.0399632,1.72175032,4.1648901,1.79704506,24.7834222,0.133970764,,,,,,
81,azint_UC1_Al2O3_2_0002_scan0042_pilatus_rm_Ni,0.39376563,0.662936408,2.87270168,1.08813135,1.93248069,5.64224917,7.83187316,2.65664477,51.7844543,0.315085149,1.07861646,1.79263833,4.16538485,2.02412252,25.4615557,0.131808702,,,,,,
82,azint_UC1_Al2O3_2_0002_scan0043_pilatus_rm_Ni,0.39792606,0.625971253,2.43766773,1.1396819,1.98070007,5.64223041,7.83468501,2.71772105,52.9430185,0.307106769,1.09315276,1.86061677,4.16498952,1.93410899,25.674537,0.132710128,,,,,,
83,azint_UC1_Al2O3_2_0002_scan0044_pilatus_rm_Ni,0.39452137,0.636038552,2.52095813,1.11847555,2.00402571,5.64290205,7.83427817,2.71098212,52.7906426,0.309982456,1.08169419,1.79003133,4.16533956,1.87635238,25.9181902,0.130280015,,,,,,
84,azint_UC1_Al2O3_2_0002_scan0045_pilatus_rm_Ni,0.39780258,0.625133258,2.6205822,1.13908365,1.93496363,5.64179665,7.83563566,2.70485901,52.2027525,0.307958669,1.07123385,1.79012975,4.16530806,1.84157122,25.0375264,0.132905829,,,,,,
85,azint_UC1_Al2O3_2_0002_scan0046_pilatus_rm_Ni,0.40153594,0.61097774,2.56556593,1.21965679,1.88156247,5.64274211,7.83607927,2.74134271,53.0005173,0.304042237,1.08684161,1.80905679,4.16613103,1.71587987,24.6087836,0.134117477,,,,,,
86,azint_UC1_Al2O3_2_0002_scan0047_pilatus_rm_Ni,0.4005208,0.655404765,2.50314579,1.12285129,2.00399937,5.64301136,7.83461328,2.73203617,54.3596578,0.303365443,1.08831946,1.90565364,4.1665018,1.6625661,24.6279397,0.134137135,,,,,,
87,azint_UC1_Al2O3_2_0002_scan0048_pilatus_rm_Ni,0.39992599,0.622477584,2.45251728,1.26512436,2.00708899,5.64442608,7.83655079,2.73003228,53.215012,0.31168865,1.18102473,2.00002733,4.16469654,1.96988617,27.8266484,0.124195709,,,,,,
88,azint_UC1_Al2O3_2_0002_scan0049_pilatus_rm_Ni,0.39677027,0.62568469,2.46187745,1.15675084,2.03735151,5.64434278,7.83664252,2.70761989,52.8186857,0.311277828,1.15455808,1.98364983,4.1650567,1.88432027,27.2604829,0.123144876,,,,,,
89,azint_UC1_Al2O3_2_0002_scan0050_pilatus_rm_Ni,0.39940237,0.628791352,2.50842574,1.17557819,2.00634986,5.64422628,7.83650277,2.72091742,52.6898319,0.308789681,1.11513077,2.00458575,4.16653897,1.59845114,25.42777,0.127116592,,,,,,
90,azint_UC1_Al2O3_2_0002_scan0051_pilatus_rm_Ni,0.39883079,0.642252105,2.49802225,1.25130486,2.03295671,5.64543458,7.83744876,2.73472855,53.5310925,0.311548671,1.17802129,2.24206721,4.16461831,1.81079181,28.1163672,0.118085671,,,,,,
91,azint_UC1_Al2O3_2_0002_scan0052_pilatus_rm_Ni_NiO,0.55711033,0.548085754,3.00772092,1.63264825,2.07261916,5.6507667,7.85980521,2.74806757,45.1705769,0.352441147,,,,,,,,,,,,
92,azint_UC1_Al2O3_2_0002_scan0053_pilatus_rm_Ni,0.39728599,0.620393647,2.44452896,1.20543714,2.09655172,5.64636844,7.83868448,2.71217869,53.0536154,0.315029203,1.20597708,2.32036493,4.16391339,1.45511229,28.9611843,0.112710982,,,,,,
93,azint_UC1_Al2O3_2_0002_scan0054_pilatus_rm_Ni,0.39808853,0.577911916,2.3807123,1.30547246,2.04341358,5.64740096,7.83826282,2.7279926,53.5943932,0.313519102,1.23476518,2.30477755,4.16292249,1.48936144,30.1685984,0.107722054,,,,,,
94,azint_UC1_Al2O3_2_0002_scan0055_pilatus_rm_Ni,0.40264123,0.580465825,2.47373867,1.25809852,2.04460609,5.64673863,7.84095779,2.72997281,53.5943609,0.311291352,1.2445631,2.49581494,4.16307322,1.36374347,29.6970766,0.106963152,,,,,,
95,azint_UC1_Al2O3_2_0002_scan0056_pilatus_rm_Ni,0.40113918,0.56134898,2.25893799,1.23173822,2.07541643,5.64737301,7.84125972,2.69821742,53.5753554,0.310464212,1.26442094,2.55189211,4.162395,0.77479856,29.8444126,0.105381789,,,,,,
96,azint_UC1_Al2O3_2_0002_scan0057_pilatus_rm_Ni_NiO,0.51822527,0.448557372,1.94486156,1.72786458,2.66558522,5.64969231,7.86251839,2.96240687,45.9207588,0.363162774,,,,,,,,,,,,
97,azint_UC1_Al2O3_2_0002_scan0058_pilatus_rm_Ni_NiO,0.51113702,0.348921952,1.46972422,1.58941566,2.40268981,5.6520796,7.85506985,2.96127384,48.5250401,0.32938641,,,,,,,,,,,,
98,azint_UC1_Al2O3_2_0002_scan0059_pilatus_rm_Ni_NiO,0.50826827,0.444165286,2.54010717,1.64591783,2.08668153,5.65190076,7.85689357,2.69303196,46.6251143,0.344316173,,,,,,,,,,,,
99,azint_UC1_Al2O3_2_0002_scan0060_pilatus_rm_Ni_NiO,0.49852173,0.407591579,1.60896683,1.51233638,2.67454664,5.65206174,7.854784,2.96326575,48.5006312,0.345042258,,,,,,,,,,,,
100,azint_UC1_Al2O3_2_0002_scan0061_pilatus_rm_Ni_NiO,0.50078269,0.404213303,2.17808029,1.65707049,2.11521974,5.65294139,7.85407231,2.69112398,47.9702517,0.336260749,,,,,,,,,,,,
101,azint_UC1_Al2O3_2_0002_scan0062_pilatus_rm_Ni_NiO,0.49758885,0.388150913,2.07322046,1.53901638,2.15125574,5.65276535,7.85424412,2.68674532,48.2626392,0.332435113,,,,,,,,,,,,
102,azint_UC1_Al2O3_2_0002_scan0063_pilatus_rm_Ni_NiO,0.49270127,0.375231058,1.55233737,1.50543903,2.65433306,5.65192598,7.85443988,2.96108549,49.7152146,0.339167158,,,,,,,,,,,,
103,azint_UC1_Al2O3_2_0002_scan0064_pilatus_rm_Ni_NiO,0.49337925,0.342417205,1.83227893,1.5238437,2.20654212,5.65243076,7.8537627,2.60699256,49.0612055,0.330827101,,,,,,,,,,,,
104,azint_UC1_Al2O3_2_0002_scan0065_pilatus_rm_Ni_NiO,0.49971069,0.330173173,1.67900284,1.54439887,2.2089952,5.65348018,7.85237832,2.60183656,49.5566612,0.327259093,,,,,,,,,,,,
105,azint_UC1_Al2O3_2_0002_scan0066_pilatus_rm_Ni_NiO,0.50765034,0.315755671,1.53036638,1.52181779,2.22824749,5.65310089,7.85465032,2.59145988,49.812872,0.323320786,,,,,,,,,,,,
106,azint_UC1_Al2O3_2_0002_scan0067_pilatus_rm_Ni_NiO,0.52191071,0.295969067,1.43057144,1.50668051,2.19292004,5.6533292,7.85327635,2.6219834,50.970228,0.315250818,,,,,,,,,,,,
107,azint_UC1_Al2O3_2_0002_scan0068_pilatus_rm_Ni_NiO,0.52185982,0.295772237,1.47108926,1.48814917,2.28315752,5.653552,7.85397644,2.55632835,51.0086213,0.321186535,,,,,,,,,,,,
108,azint_UC1_Al2O3_2_0002_scan0069_pilatus_rm_Ni_NiO,0.53309708,0.282785152,1.60319164,1.60741454,2.06644621,5.65419026,7.85117946,2.42390145,50.9850026,0.318861087,,,,,,,,,,,,
109,azint_UC1_Al2O3_2_0002_scan0070_pilatus_rm_Ni_NiO,0.54142998,0.264371832,1.33606379,1.5186285,2.21777074,5.65458566,7.85178379,2.46876639,51.5758909,0.315678971,,,,,,,,,,,,
110,azint_UC1_Al2O3_2_0002_scan0071_pilatus_rm_Ni_NiO,0.54700939,0.2504339,1.47778996,1.63708072,2.14161272,5.65431526,7.85214718,2.41838566,51.5662295,0.318382455,,,,,,,,,,,,
111,azint_UC1_Al2O3_2_0002_scan0072_pilatus_rm_NiO,0.38136694,0.597405095,3.2200229,1.19596572,1.96604457,5.65266553,7.84690123,2.71555113,51.6319011,0.319587074,,,,,,,1.18779071,,3.54528774,4.39725001,30.9851256,0.103224471
112,azint_UC1_Al2O3_2_0002_scan0073_pilatus_rm_NiO,0.37627811,0.556375109,3.27535941,1.35071028,1.86962431,5.65331767,7.84556849,2.70497146,51.6608485,0.319926683,,,,,,,1.18382409,,3.54616721,4.29444728,31.2644914,0.107461104
113,azint_UC1_Al2O3_2_0002_scan0074_pilatus_rm_NiO,0.37152215,0.613205721,3.42363756,1.29496626,1.93027772,5.65305865,7.84681785,2.69573342,51.7236672,0.321898809,,,,,,,1.19989488,,3.54643708,4.18448613,31.3684504,0.112860282
114,azint_UC1_Al2O3_2_0002_scan0075_pilatus_rm_NiO,0.3668086,0.575379921,3.2963043,1.29627646,1.95841021,5.65327947,7.84609947,2.70146855,52.0257956,0.319806707,,,,,,,1.20619079,,3.54734511,4.15467206,31.6647954,0.117025672
115,azint_UC1_Al2O3_2_0002_scan0076_pilatus_rm_NiO,0.36667578,0.584822505,3.40935489,1.30620723,1.88224272,5.6534351,7.84632024,2.69864251,52.2772313,0.31559795,,,,,,,1.23263308,,3.54720233,4.09997237,31.7710426,0.122708068
116,azint_UC1_Al2O3_2_0002_scan0077_pilatus_rm_NiO,0.36689969,0.594523968,3.33523777,1.33675982,1.90139955,5.65395661,7.84594866,2.68801559,52.4890581,0.315282892,,,,,,,1.23992094,,3.54777345,4.05786827,32.1326574,0.126408023
117,azint_UC1_Al2O3_2_0002_scan0078_pilatus_rm_NiO,0.3659841,0.559109239,3.37116258,1.44553427,1.81111539,5.65501599,7.84498581,2.7125069,52.9960052,0.311649143,,,,,,,1.25815065,,3.54820683,4.10769591,32.4695741,0.130248478
118,azint_UC1_Al2O3_2_0002_scan0079_pilatus_rm_NiO,0.36318253,0.591179784,3.42181471,1.30691431,1.88621666,5.65459631,7.8455439,2.70467864,52.9644056,0.312152374,,,,,,,1.25864369,,3.54902606,4.0931883,32.8329945,0.133280486
119,azint_UC1_Al2O3_2_0002_scan0080_pilatus_rm_NiO,0.36734882,0.602713637,3.11779281,1.18624249,1.99227387,5.65518302,7.84570636,2.74963644,53.4771104,0.307446287,,,,,,,1.2866565,,3.54890424,4.01874908,32.9755068,0.138590471
120,azint_UC1_Al2O3_2_0002_scan0081_pilatus_rm_NiO,0.36458815,0.571839912,3.4506213,1.36463303,1.86054179,5.65473528,7.84653562,2.73735489,53.5294501,0.308499084,,,,,,,1.29669403,,3.54944257,3.99288029,33.331446,0.142150462
121,azint_UC1_Al2O3_2_0002_scan0082_pilatus_rm_NiO,0.36104963,0.592464664,3.48782437,1.30690723,1.87186867,5.65565036,7.84548304,2.72413943,53.650318,0.307016855,,,,,,,1.27944344,,3.55027047,3.95777677,33.702987,0.143868474
122,azint_UC1_Al2O3_2_0002_scan0083_pilatus_rm_NiO,0.35784618,0.605307815,3.6668118,1.31951908,1.89552382,5.65496432,7.84528971,2.73389904,53.6356984,0.310685295,,,,,,,1.28225968,,3.55013906,3.95973414,33.9148944,0.146928454
123,azint_UC1_Al2O3_2_0002_scan0084_pilatus_rm_NiO,0.35719914,0.600237909,3.4543159,1.29426585,1.88706333,5.65442499,7.84517391,2.72874981,53.8448963,0.306555013,,,,,,,1.28619939,,3.55032831,4.01477341,34.0209614,0.149928367
124,azint_UC1_Al2O3_2_0002_scan0085_pilatus_rm_NiO,0.3568335,0.596694152,3.68023382,1.29545164,1.86207671,5.6546777,7.84423629,2.75314418,53.8781012,0.307433114,,,,,,,1.27134905,,3.55008271,3.90979534,34.1654156,0.151929339
125,azint_UC1_Al2O3_2_0002_scan0086_pilatus_rm_NiO,0.35629833,0.617520034,3.68864162,1.28727359,1.86607614,5.65343083,7.84702561,2.73078568,53.7192357,0.30712317,,,,,,,1.25717941,,3.55003685,3.90186273,34.1047559,0.153334287
126,azint_UC1_Al2O3_2_0002_scan0087_pilatus_rm_NiO,0.35847026,0.559420388,3.06487733,1.32389384,1.89634473,5.65408562,7.845996,2.75146326,54.3297758,0.300354194,,,,,,,1.28438778,,3.54985217,3.97859607,34.239812,0.155485831
127,azint_UC1_Al2O3_2_0002_scan0088_pilatus_rm_NiO,0.35961454,0.599423158,3.42994868,1.33539987,1.87297867,5.653881,7.84614257,2.76068624,54.3816187,0.303232323,,,,,,,1.27750221,,3.55029052,3.93575797,34.2501849,0.157461088
128,azint_UC1_Al2O3_2_0002_scan0089_pilatus_rm_NiO,0.35695223,0.605510892,3.51149653,1.32297649,1.86553956,5.65386964,7.84548863,2.7363792,54.4610202,0.303780633,,,,,,,1.28462297,,3.55020573,3.89000176,34.3549955,0.159361011
129,azint_UC1_Al2O3_2_0002_scan0090_pilatus_rm_NiO,0.35584133,0.586101817,3.2350784,1.38316801,1.87840072,5.65361681,7.84637128,2.71702124,53.5976415,0.3063814,,,,,,,1.27822217,,3.54984737,3.9658892,34.4961702,0.158094973
130,azint_UC1_Al2O3_2_0002_scan0091_pilatus_rm_NiO,0.3557479,0.580478201,3.17995595,1.26936385,1.94982727,5.65307323,7.84744448,2.75482926,54.4021699,0.301722486,,,,,,,1.27683417,,3.55030819,3.89255166,34.3983539,0.16098619
131,azint_UC1_Al2O3_2_0002_scan0092_pilatus_rm_NiO,0.352845,0.576059089,3.44853827,1.32502376,1.87460938,5.65370544,7.84548018,2.73603834,54.1728561,0.304294482,,,,,,,1.27556417,,3.54970474,3.92567274,34.521792,0.161003877
132,azint_UC1_Al2O3_2_0002_scan0093_pilatus_rm_NiO,0.3592724,0.553088269,3.25803695,1.36202518,1.83680985,5.65404354,7.84550176,2.76157177,54.5800419,0.29951694,,,,,,,1.29876661,,3.54972223,3.91929252,34.6094996,0.163346518
133,azint_UC1_Al2O3_2_0002_scan0094_pilatus_rm_NiO,0.35806013,0.564103543,3.26209115,1.32166986,1.85602579,5.65394734,7.84713659,2.76417118,54.4696691,0.299767148,,,,,,,1.27688412,,3.54986673,3.9175573,34.5731274,0.163111584
134,azint_UC1_Al2O3_2_0002_scan0095_pilatus_rm_NiO,0.35287,0.599462869,3.26802888,1.36465813,1.87146758,5.65265892,7.84676312,2.7078164,54.1362828,0.303788062,,,,,,,1.26806451,,3.54966508,3.94072435,34.8493261,0.162299863
135,azint_UC1_Al2O3_2_0002_scan0096_pilatus_rm_NiO,0.35389865,0.567413075,3.45335093,1.33847428,1.83220832,5.65375317,7.84574861,2.72178776,53.9584944,0.302619618,,,,,,,1.27483433,,3.54991267,3.89926432,34.7555768,0.164012002
136,azint_UC1_Al2O3_2_0002_scan0097_pilatus_rm_NiO,0.3537858,0.57548153,3.31975372,1.29801004,1.87609606,5.65391559,7.84429719,2.70564314,54.5475695,0.301762539,,,,,,,1.26113841,,3.55012808,3.82477306,34.816795,0.163676925
137,azint_UC1_Al2O3_2_0002_scan0098_pilatus_rm_NiO,0.35292032,0.586971618,3.48644499,1.31198783,1.84714671,5.65373938,7.84408979,2.74182644,54.8078603,0.300925612,,,,,,,1.283928,,3.55001266,3.91329482,34.980722,0.165370358
138,azint_UC1_Al2O3_2_0002_scan0099_pilatus_rm_NiO,0.35594064,0.580202328,3.23705582,1.3563587,1.87668928,5.65279182,7.84638974,2.76635555,54.3839134,0.301651235,,,,,,,1.27493629,,3.54986995,3.91934895,34.9678203,0.165207678
139,azint_UC1_Al2O3_2_0002_scan0100_pilatus_rm_NiO,0.35106912,0.579456351,3.26015043,1.36028166,1.88819075,5.65336427,7.84601005,2.73968836,54.4960982,0.302952775,,,,,,,1.27461449,,3.55004964,3.8423646,34.8818064,0.166616444
140,azint_UC1_Al2O3_2_0002_scan0101_pilatus_rm_NiO,0.35148791,0.579949543,3.32889078,1.33207804,1.87131589,5.65319848,7.84556571,2.73342305,54.411607,0.302097554,,,,,,,1.27852516,,3.55006246,3.88829685,34.9808932,0.166698369
141,azint_UC1_Al2O3_2_0002_scan0102_pilatus_rm_NiO,0.35258724,0.562191488,3.42171385,1.38273821,1.84140214,5.65348367,7.84590408,2.68925075,54.0863061,0.304512449,,,,,,,1.2694927,,3.55023771,3.8939483,35.150499,0.166047411
142,azint_UC1_Al2O3_2_0002_scan0103_pilatus_rm_NiO,0.35609944,0.552888942,3.22926748,1.39667823,1.8424088,5.65346501,7.84621722,2.74587836,54.7712914,0.300206381,,,,,,,1.28227268,,3.55020222,3.90210544,34.9845536,0.168556506
143,azint_UC1_Al2O3_2_0002_scan0104_pilatus_rm_NiO,0.3568107,0.548894668,2.96524607,1.40148202,1.87503112,5.65418587,7.84520449,2.76380146,55.0590811,0.297109949,,,,,,,1.27815516,,3.54986152,3.88335328,34.9046914,0.168688308
144,azint_UC1_Al2O3_2_0002_scan0105_pilatus_rm_NiO,0.35306804,0.565933069,3.32502529,1.36932864,1.8397999,5.65334401,7.84592141,2.70266799,54.3169459,0.301700817,,,,,,,1.27262963,,3.55030356,3.85616805,35.1174907,0.168232194
145,azint_UC1_Al2O3_2_0002_scan0106_pilatus_rm_NiO,0.35563276,0.541920014,3.00643201,1.38232355,1.85757218,5.65372602,7.84554377,2.76419873,54.9959029,0.296295788,,,,,,,1.28302509,,3.54954792,3.88644574,35.0639778,0.170064995
146,azint_UC1_Al2O3_2_0002_scan0107_pilatus_rm_NiO,0.35205133,0.545309219,3.40162892,1.39415555,1.82152038,5.65359562,7.8445127,2.71898344,54.1551326,0.302815168,,,,,,,1.27723835,,3.54994606,3.88172066,35.1938088,0.168703858
147,azint_UC1_Al2O3_2_0002_scan0108_pilatus_rm_NiO,0.3498777,0.555038534,3.06491734,1.38763239,1.86942749,5.65303629,7.84604089,2.73472965,54.5909285,0.299698577,,,,,,,1.26434238,,3.54992981,3.89913434,35.2410453,0.168283801
148,azint_UC1_Al2O3_2_0002_scan0109_pilatus_rm_NiO,0.35315992,0.598992072,3.57893485,1.32793316,1.84294626,5.65375055,7.8445112,2.73406958,54.6799993,0.303950301,,,,,,,1.27100224,,3.55002647,3.85097359,35.3493931,0.169323385
149,azint_UC1_Al2O3_2_0002_scan0110_pilatus_rm_NiO,0.35455907,0.559564459,3.3687607,1.35230267,1.81699894,5.65340565,7.84519071,2.76068099,54.8796594,0.299300595,,,,,,,1.2866516,,3.54990852,3.8390823,35.1997228,0.171382276
150,azint_UC1_Al2O3_2_0002_scan0111_pilatus_rm_NiO,0.35264682,0.550270687,3.31551588,1.40730248,1.81612065,5.65337883,7.845442,2.73116523,54.8339605,0.299896793,,,,,,,1.28522462,,3.54987214,3.91521779,35.3627944,0.170442092
151,azint_UC1_Al2O3_2_0002_scan0112_pilatus_rm_NiO,0.35383074,0.535756972,2.99974704,1.37272075,1.89703447,5.6535982,7.84660669,2.74553795,55.0773916,0.297555463,,,,,,,1.28148388,,3.55013654,3.80503397,35.2101806,0.171530279
152,azint_UC1_Al2O3_2_0002_scan0113_pilatus_rm_NiO,0.35256329,0.542145429,3.02871022,1.38860955,1.87685587,5.65288644,7.84701997,2.73792147,54.5122078,0.299499532,,,,,,,1.27929762,,3.55018992,3.78935948,35.3488862,0.171048816
153,azint_UC1_Al2O3_2_0002_scan0114_pilatus_rm_NiO,0.34962757,0.555837961,3.27224785,1.34091974,1.87422636,5.65333635,7.84621511,2.71295387,54.4392278,0.301580764,,,,,,,1.26796923,,3.54998104,3.79697906,35.2852045,0.170919467
154,azint_UC1_Al2O3_2_0002_scan0115_pilatus_rm_NiO,0.35202482,0.534929223,3.12064997,1.41700957,1.88134158,5.65325421,7.84571632,2.73348172,54.8695694,0.300908716,,,,,,,1.28450583,,3.54997203,3.87698609,35.4973254,0.170785576
155,azint_UC1_Al2O3_2_0002_scan0116_pilatus_rm_NiO,0.35244829,0.582285044,3.28469553,1.35486438,1.86487392,5.65354008,7.844434,2.76596963,55.2540414,0.300198623,,,,,,,1.27279851,,3.5502403,3.85881392,35.5782394,0.171844868
156,azint_UC1_Al2O3_2_0002_scan0117_pilatus_rm_NiO,0.35251053,0.559237805,3.31130608,1.36904354,1.82056148,5.65288877,7.84650836,2.74415731,54.8661715,0.29878794,,,,,,,1.28009395,,3.55009993,3.85704957,35.4049913,0.172489616
157,azint_UC1_Al2O3_2_0002_scan0118_pilatus_rm_NiO,0.35212381,0.548551605,3.05943715,1.36011611,1.88530627,5.65303079,7.84618478,2.74570614,54.7687638,0.299224,,,,,,,1.27947623,,3.55002008,3.82331109,35.5542837,0.171931496
158,azint_UC1_Al2O3_2_0002_scan0119_pilatus_rm_NiO,0.34914583,0.578542275,3.27382044,1.34491736,1.86142438,5.65286044,7.84593667,2.74200388,54.5806349,0.301211078,,,,,,,1.27984307,,3.55012883,3.85706087,35.6547627,0.171348852
159,azint_UC1_Al2O3_2_0002_scan0120_pilatus_rm_NiO,0.35273603,0.570540373,3.47043176,1.38304737,1.80913001,5.65365715,7.84492959,2.76767487,54.891771,0.299974591,,,,,,,1.27876057,,3.55020915,3.8259064,35.4684661,0.172971619
160,azint_UC1_Al2O3_2_0002_scan0121_pilatus_rm_NiO,0.3480782,0.530870464,3.07764828,1.31219631,1.92704029,5.65333852,7.84480257,2.68982654,54.806526,0.30100488,,,,,,,1.27743453,,3.55016009,3.87507657,35.7253252,0.171713426
161,azint_UC1_Al2O3_2_0002_scan0122_pilatus_rm_NiO,0.34785208,0.549104243,3.17403144,1.3775679,1.85989639,5.65258549,7.8474494,2.72082458,54.3435118,0.301048846,,,,,,,1.26800834,,3.5502878,3.82878326,35.5760002,0.17212605
162,azint_UC1_Al2O3_2_0002_scan0123_pilatus_rm_NiO,0.35078348,0.581795721,3.09295273,1.17805023,1.97063618,5.6526441,7.84601647,2.72984892,54.5268793,0.300562232,,,,,,,1.27399875,,3.550036,3.79521527,35.5424899,0.173088629
163,azint_UC1_Al2O3_2_0002_scan0124_pilatus_rm_NiO,0.35030058,0.548393875,3.34901195,1.39851938,1.82681427,5.6531043,7.84666579,2.74211079,54.5417538,0.300665753,,,,,,,1.27167044,,3.55001618,3.82753339,35.5169287,0.173840573
164,azint_UC1_Al2O3_2_0002_scan0125_pilatus_rm_NiO,0.34682046,0.569086738,3.36080037,1.36198405,1.86887144,5.6527884,7.84590166,2.6896791,54.463753,0.302963049,,,,,,,1.27143723,,3.55047005,3.82877062,35.7044011,0.172725448
165,azint_UC1_Al2O3_2_0002_scan0126_pilatus_rm_NiO,0.35021516,0.571137813,3.24165807,1.34404419,1.84601998,5.65323211,7.84585055,2.75275453,55.2247246,0.297210375,,,,,,,1.28102926,,3.55012865,3.91666917,35.5667537,0.17399707
166,azint_UC1_Al2O3_2_0002_scan0127_pilatus_rm_NiO,0.34835938,0.562851448,3.38346489,1.40280151,1.82725222,5.65364614,7.84437163,2.72114347,54.8739821,0.301672257,,,,,,,1.26829215,,3.55036428,3.82747965,35.7713784,0.17284485
167,azint_UC1_Al2O3_2_0002_scan0128_pilatus_rm_NiO,0.34762987,0.580497224,3.47759199,1.35597813,1.83658368,5.65343322,7.84492716,2.73575082,54.8902537,0.301920315,,,,,,,1.26730802,,3.55028493,3.89611737,35.8262177,0.172858719
168,azint_UC1_Al2O3_2_0002_scan0129_pilatus_rm_NiO,0.34847826,0.534225805,3.38329557,1.36311292,1.80657706,5.65317341,7.84549822,2.72324285,55.0035928,0.298617398,,,,,,,1.28179264,,3.5502035,3.90764133,35.8055928,0.17396066
169,azint_UC1_Al2O3_2_0002_scan0130_pilatus_rm_NiO,0.34978072,0.552789242,3.0322381,1.3943208,1.87789485,5.65288518,7.84652016,2.71626138,54.512051,0.301043407,,,,,,,1.27073961,,3.55025088,3.84201482,35.8711215,0.173006331
170,azint_UC1_Al2O3_2_0002_scan0131_pilatus_rm_NiO,0.34869918,0.527153722,3.19162728,1.44328194,1.80732424,5.65282761,7.84690772,2.71615689,54.5805794,0.299216696,,,,,,,1.26740327,,3.55024277,3.84240649,35.842336,0.172765185
171,azint_UC1_Al2O3_2_0002_scan0132_pilatus_rm_NiO,0.34815424,0.56098686,3.50126759,1.41226272,1.81712154,5.65352087,7.84412268,2.71578632,54.8094966,0.30302267,,,,,,,1.26044242,,3.55008359,3.83799798,35.8035713,0.173520035
172,azint_UC1_Al2O3_2_0002_scan0133_pilatus_rm_NiO,0.34945125,0.546239443,3.39586442,1.40726137,1.82795114,5.65230669,7.84762504,2.72052592,54.7293965,0.300759584,,,,,,,1.26356453,,3.55021853,3.9014438,35.8629295,0.173061369
173,azint_UC1_Al2O3_2_0002_scan0134_pilatus_rm_NiO,0.35009529,0.537711282,3.08180284,1.37546602,1.84299713,5.65275666,7.8464131,2.73616065,54.7969881,0.297275082,,,,,,,1.26304738,,3.55026391,3.79396248,35.6613838,0.174926687
174,azint_UC1_Al2O3_2_0002_scan0135_pilatus_rm_NiO,0.34641337,0.543948993,3.0501929,1.34198235,1.87109594,5.65283446,7.84590386,2.744786,54.8779134,0.297398205,,,,,,,1.27016215,,3.55020059,3.88063439,35.9218346,0.17396827
175,azint_UC1_Al2O3_2_0002_scan0136_pilatus_rm_NiO,0.34860021,0.571106575,3.44736601,1.36073433,1.81762565,5.65260898,7.84607528,2.72443119,54.5358988,0.301003413,,,,,,,1.26678078,,3.55014613,3.83499887,35.8716431,0.174495227
176,azint_UC1_Al2O3_2_0002_scan0137_pilatus_rm_NiO,0.34955044,0.548961333,3.347018,1.41354668,1.81865221,5.65291944,7.84579089,2.73359572,55.0523169,0.299203088,,,,,,,1.26527508,,3.55018631,3.83876521,35.7733275,0.175358088
